Repository: ckrmustafa/Damage_Tolerance_of_Adhesive_Bonds

# Damage_Tolerance_of_Adhesive_Bonds
R Shiny dashboard for machine learning regression and data analysis on adhesive bond damage tolerance datasets.

File: E-001-I-processed.csv (part 2 of 25)
t,N,F,d,C,a,dadN,G_max,Delta_sqrt(G),R,Cyclic_Energy,Monotonic_Energy,Total_Energy,dU_cyc/dN,dU_tot/dN
[s],[cycles],[N],[mm],[mm/N],[mm],[mm/cycle],[N/mm],[N/mm],[-],[mJ],[mJ],[mJ],[mJ],[mJ]
3.34E+03,1.44E+04,6.52E+01,7.51E-01,8.26E-03,7.62E+01,3.09E-04,5.58E-01,3.09E-01,2.26E-01,3.27E+02,1.75E+01,3.44E+02,0.003464328,0.003569471
3.34E+03,1.44E+04,2.89E+02,2.60E+00,8.26E-03,7.62E+01,3.09E-04,5.58E-01,3.09E-01,2.26E-01,3.27E+02,1.75E+01,3.44E+02,0.003464328,0.003569471
3.36E+03,1.45E+04,6.53E+01,7.52E-01,8.21E-03,7.62E+01,3.07E-04,5.60E-01,3.10E-01,2.25E-01,3.28E+02,1.75E+01,3.45E+02,0.003437151,0.003541626
3.36E+03,14500,2.90E+02,2.60E+00,8.21E-03,7.62E+01,3.07E-04,5.60E-01,3.10E-01,2.25E-01,3.28E+02,1.75E+01,3.45E+02,0.003437016,0.003541488
3.38E+03,1.46E+04,6.52E+01,7.52E-01,8.27E-03,7.63E+01,3.05E-04,5.56E-01,3.08E-01,2.26E-01,3.26E+02,1.76E+01,3.44E+02,0.003410372,0.003514188
3.38E+03,1.46E+04,2.88E+02,2.60E+00,8.27E-03,7.63E+01,3.05E-04,5.56E-01,3.08E-01,2.26E-01,3.26E+02,1.76E+01,3.44E+02,0.003410372,0.003514188
3.40E+03,1.47E+04,6.60E+01,7.52E-01,8.31E-03,7.63E+01,3.03E-04,5.55E-01,3.06E-01,2.29E-01,3.27E+02,1.81E+01,3.45E+02,0.003383982,0.003487147
3.40E+03,1.47E+04,2.88E+02,2.60E+00,8.31E-03,7.63E+01,3.03E-04,5.55E-01,3.06E-01,2.29E-01,3.27E+02,1.81E+01,3.45E+02,0.003383982,0.003487147
3.42E+03,14799,6.65E+01,7.52E-01,8.32E-03,7.63E+01,3.01E-04,5.56E-01,3.06E-01,2.31E-01,3.28E+02,1.84E+01,3.46E+02,0.003358102,0.003460628
3.42E+03,14800,2.88E+02,2.60E+00,8.32E-03,7.63E+01,3.01E-04,5.56E-01,3.06E-01,2.31E-01,3.28E+02,1.84E+01,3.46E+02,0.003357844,0.003460363
3.44E+03,14899,6.64E+01,7.52E-01,8.36E-03,7.64E+01,3.00E-04,5.54E-01,3.04E-01,2.31E-01,3.27E+02,1.85E+01,3.45E+02,0.003332465,0.003434355
3.44E+03,1.49E+04,2.87E+02,2.60E+00,8.36E-03,7.64E+01,3.00E-04,5.54E-01,3.04E-01,2.31E-01,3.27E+02,1.85E+01,3.45E+02,0.003332338,0.003434225
3.46E+03,1.50E+04,6.56E+01,7.51E-01,8.31E-03,7.64E+01,2.98E-04,5.54E-01,3.06E-01,2.28E-01,3.26E+02,1.79E+01,3.44E+02,0.003307067,0.003408328
3.46E+03,15000,2.88E+02,2.60E+00,8.31E-03,7.64E+01,2.98E-04,5.54E-01,3.06E-01,2.28E-01,3.26E+02,1.79E+01,3.44E+02,0.003306942,0.003408199
3.50E+03,1.51E+04,6.48E+01,7.54E-01,8.30E-03,7.64E+01,2.96E-04,5.53E-01,3.06E-01,2.26E-01,3.25E+02,1.74E+01,3.42E+02,0.003282154,0.003382796
3.50E+03,15100,2.87E+02,2.60E+00,8.30E-03,7.64E+01,2.96E-04,5.53E-01,3.06E-01,2.26E-01,3.25E+02,1.74E+01,3.42E+02,0.003282031,0.003382669
3.52E+03,1.52E+04,6.53E+01,7.53E-01,8.36E-03,7.65E+01,2.94E-04,5.50E-01,3.04E-01,2.28E-01,3.24E+02,1.78E+01,3.42E+02,0.003257592,0.003357622
3.52E+03,1.52E+04,2.86E+02,2.60E+00,8.36E-03,7.65E+01,2.94E-04,5.50E-01,3.04E-01,2.28E-01,3.24E+02,1.78E+01,3.42E+02,0.003257592,0.003357622
3.54E+03,15299,6.60E+01,7.52E-01,8.41E-03,7.65E+01,2.92E-04,5.50E-01,3.02E-01,2.31E-01,3.25E+02,1.83E+01,3.43E+02,0.003233492,0.003332922
3.54E+03,1.53E+04,2.86E+02,2.60E+00,8.41E-03,7.65E+01,2.92E-04,5.50E-01,3.02E-01,2.31E-01,3.25E+02,1.83E+01,3.43E+02,0.003233372,0.003332799
3.56E+03,15399,6.59E+01,7.52E-01,8.42E-03,7.65E+01,2.90E-04,5.49E-01,3.02E-01,2.31E-01,3.24E+02,1.83E+01,3.43E+02,0.003209607,0.00330844
3.56E+03,1.54E+04,2.85E+02,2.60E+00,8.42E-03,7.65E+01,2.90E-04,5.49E-01,3.02E-01,2.31E-01,3.24E+02,1.83E+01,3.43E+02,0.003209489,0.003308319
3.58E+03,1.55E+04,6.50E+01,7.51E-01,8.32E-03,7.65E+01,2.88E-04,5.51E-01,3.05E-01,2.27E-01,3.25E+02,1.76E+01,3.42E+02,0.003185935,0.003284175
3.58E+03,15500,2.87E+02,2.60E+00,8.32E-03,7.65E+01,2.88E-04,5.51E-01,3.05E-01,2.27E-01,3.25E+02,1.76E+01,3.42E+02,0.003185818,0.003284055
3.60E+03,1.56E+04,6.50E+01,7.51E-01,8.37E-03,7.66E+01,2.87E-04,5.49E-01,3.03E-01,2.28E-01,3.24E+02,1.77E+01,3.41E+02,0.003162703,0.003260362
3.60E+03,15600,2.86E+02,2.60E+00,8.37E-03,7.66E+01,2.87E-04,5.49E-01,3.03E-01,2.28E-01,3.24E+02,1.77E+01,3.41E+02,0.003162588,0.003260243
3.62E+03,1.57E+04,6.43E+01,7.53E-01,8.38E-03,7.66E+01,2.85E-04,5.46E-01,3.03E-01,2.26E-01,3.22E+02,1.73E+01,3.39E+02,0.003139788,0.003236871
3.62E+03,1.57E+04,2.84E+02,2.60E+00,8.38E-03,7.66E+01,2.85E-04,5.46E-01,3.03E-01,2.26E-01,3.22E+02,1.73E+01,3.39E+02,0.003139788,0.003236871
3.64E+03,15799,6.57E+01,7.53E-01,8.44E-03,7.66E+01,2.83E-04,5.46E-01,3.00E-01,2.31E-01,3.23E+02,1.82E+01,3.41E+02,0.003117295,0.003213813
3.64E+03,1.58E+04,2.84E+02,2.60E+00,8.44E-03,7.66E+01,2.83E-04,5.46E-01,3.00E-01,2.31E-01,3.23E+02,1.82E+01,3.41E+02,0.003117183,0.003213698
3.66E+03,1.59E+04,6.49E+01,7.53E-01,8.40E-03,7.67E+01,2.82E-04,5.47E-01,3.02E-01,2.28E-01,3.23E+02,1.77E+01,3.40E+02,0.003094881,0.003190835
3.66E+03,15900,2.85E+02,2.60E+00,8.40E-03,7.67E+01,2.82E-04,5.47E-01,3.02E-01,2.28E-01,3.23E+02,1.77E+01,3.40E+02,0.003094771,0.003190721
3.68E+03,15999,6.56E+01,7.52E-01,8.43E-03,7.67E+01,2.80E-04,5.45E-01,3.00E-01,2.31E-01,3.23E+02,1.82E+01,3.41E+02,0.003072987,0.003168388
3.68E+03,16000,2.84E+02,2.60E+00,8.43E-03,7.67E+01,2.80E-04,5.45E-01,3.00E-01,2.31E-01,3.23E+02,1.82E+01,3.41E+02,0.003072768,0.003168164
3.73E+03,16099,6.57E+01,7.51E-01,8.45E-03,7.67E+01,2.78E-04,5.45E-01,3.00E-01,2.31E-01,3.23E+02,1.82E+01,3.42E+02,0.003051274,0.003146127
3.73E+03,16100,2.84E+02,2.60E+00,8.45E-03,7.67E+01,2.78E-04,5.45E-01,3.00E-01,2.31E-01,3.23E+02,1.82E+01,3.42E+02,0.003051058,0.003145905
3.75E+03,1.62E+04,6.46E+01,7.51E-01,8.41E-03,7.67E+01,2.77E-04,5.44E-01,3.01E-01,2.28E-01,3.22E+02,1.76E+01,3.39E+02,0.003029741,0.003124049
3.75E+03,16200,2.84E+02,2.60E+00,8.41E-03,7.67E+01,2.77E-04,5.44E-01,3.01E-01,2.28E-01,3.22E+02,1.76E+01,3.39E+02,0.003029635,0.00312394
3.77E+03,16299,6.63E+01,7.50E-01,8.52E-03,7.68E+01,2.75E-04,5.42E-01,2.97E-01,2.34E-01,3.23E+02,1.87E+01,3.41E+02,0.003008702,0.003102476
3.77E+03,1.63E+04,2.83E+02,2.60E+00,8.52E-03,7.68E+01,2.75E-04,5.42E-01,2.97E-01,2.34E-01,3.23E+02,1.87E+01,3.41E+02,0.003008597,0.003102369
3.79E+03,1.64E+04,6.40E+01,7.51E-01,8.41E-03,7.68E+01,2.73E-04,5.43E-01,3.01E-01,2.26E-01,3.21E+02,1.72E+01,3.38E+02,0.002987729,0.00308097
3.79E+03,16400,2.84E+02,2.60E+00,8.41E-03,7.68E+01,2.73E-04,5.43E-01,3.01E-01,2.26E-01,3.21E+02,1.72E+01,3.38E+02,0.002987625,0.003080864
3.81E+03,1.65E+04,6.46E+01,7.50E-01,8.47E-03,7.68E+01,2.72E-04,5.41E-01,2.99E-01,2.28E-01,3.21E+02,1.77E+01,3.38E+02,0.00296713,0.003059848
3.81E+03,1.65E+04,2.83E+02,2.60E+00,8.47E-03,7.68E+01,2.72E-04,5.41E-01,2.99E-01,2.28E-01,3.21E+02,1.77E+01,3.38E+02,0.00296713,0.003059848
3.83E+03,1.66E+04,6.45E+01,7.50E-01,8.45E-03,7.69E+01,2.70E-04,5.42E-01,3.00E-01,2.28E-01,3.21E+02,1.76E+01,3.39E+02,0.002946797,0.003038997
3.83E+03,16600,2.83E+02,2.60E+00,8.45E-03,7.69E+01,2.70E-04,5.42E-01,3.00E-01,2.28E-01,3.21E+02,1.76E+01,3.39E+02,0.002946696,0.003038894
3.85E+03,16699,6.53E+01,7.50E-01,8.55E-03,7.69E+01,2.69E-04,5.38E-01,2.96E-01,2.32E-01,3.20E+02,1.82E+01,3.38E+02,0.002926824,0.003018515
3.85E+03,1.67E+04,2.81E+02,2.60E+00,8.55E-03,7.69E+01,2.69E-04,5.38E-01,2.96E-01,2.32E-01,3.20E+02,1.82E+01,3.38E+02,0.002926724,0.003018412
3.87E+03,16799,6.62E+01,7.50E-01,8.59E-03,7.69E+01,2.67E-04,5.38E-01,2.94E-01,2.35E-01,3.21E+02,1.88E+01,3.40E+02,0.002907005,0.00299819
3.87E+03,1.68E+04,2.81E+02,2.60E+00,8.59E-03,7.69E+01,2.67E-04,5.38E-01,2.94E-01,2.35E-01,3.21E+02,1.88E+01,3.40E+02,0.002906907,0.002998089
3.89E+03,1.69E+04,6.44E+01,7.50E-01,8.47E-03,7.69E+01,2.66E-04,5.40E-01,2.99E-01,2.28E-01,3.21E+02,1.75E+01,3.38E+02,0.00288734,0.002978021
3.89E+03,16900,2.83E+02,2.60E+00,8.47E-03,7.69E+01,2.66E-04,5.40E-01,2.99E-01,2.28E-01,3.21E+02,1.75E+01,3.38E+02,0.002887243,0.002977921
3.91E+03,1.70E+04,6.37E+01,7.50E-01,8.51E-03,7.70E+01,2.64E-04,5.37E-01,2.98E-01,2.27E-01,3.18E+02,1.73E+01,3.36E+02,0.002868019,0.002958205
3.91E+03,1.70E+04,2.81E+02,2.60E+00,8.51E-03,7.70E+01,2.64E-04,5.37E-01,2.98E-01,2.27E-01,3.18E+02,1.73E+01,3.36E+02,0.002868019,0.002958205
3.96E+03,17099,6.48E+01,7.53E-01,8.58E-03,7.70E+01,2.63E-04,5.35E-01,2.94E-01,2.32E-01,3.18E+02,1.80E+01,3.36E+02,0.002849035,0.002938733
3.96E+03,1.71E+04,2.80E+02,2.60E+00,8.58E-03,7.70E+01,2.63E-04,5.35E-01,2.94E-01,2.32E-01,3.18E+02,1.80E+01,3.36E+02,0.00284894,0.002938636
3.98E+03,17199,6.54E+01,7.52E-01,8.58E-03,7.70E+01,2.61E-04,5.36E-01,2.94E-01,2.33E-01,3.19E+02,1.84E+01,3.38E+02,0.002830191,0.002919405
3.98E+03,1.72E+04,2.81E+02,2.60E+00,8.58E-03,7.70E+01,2.61E-04,5.36E-01,2.94E-01,2.33E-01,3.19E+02,1.84E+01,3.38E+02,0.002830097,0.002919309
4.00E+03,17299,6.46E+01,7.53E-01,8.55E-03,7.70E+01,2.60E-04,5.36E-01,2.95E-01,2.30E-01,3.18E+02,1.78E+01,3.36E+02,0.00281158,0.002900316
4.00E+03,1.73E+04,2.80E+02,2.60E+00,8.55E-03,7.70E+01,2.60E-04,5.36E-01,2.95E-01,2.30E-01,3.18E+02,1.78E+01,3.36E+02,0.002811488,0.002900221
4.02E+03,17399,6.45E+01,7.52E-01,8.56E-03,7.71E+01,2.58E-04,5.35E-01,2.94E-01,2.30E-01,3.18E+02,1.78E+01,3.36E+02,0.002793198,0.00288146
4.02E+03,1.74E+04,2.80E+02,2.60E+00,8.56E-03,7.71E+01,2.58E-04,5.35E-01,2.94E-01,2.30E-01,3.18E+02,1.78E+01,3.36E+02,0.002793107,0.002881366
4.04E+03,17499,6.47E+01,7.53E-01,8.61E-03,7.71E+01,2.57E-04,5.33E-01,2.92E-01,2.32E-01,3.17E+02,1.80E+01,3.35E+02,0.00277504,0.002862833
4.04E+03,1.75E+04,2.79E+02,2.60E+00,8.61E-03,7.71E+01,2.57E-04,5.33E-01,2.92E-01,2.32E-01,3.17E+02,1.80E+01,3.35E+02,0.00277495,0.002862741
4.06E+03,17599,2.81E+02,2.60E+00,8.52E-03,7.71E+01,2.56E-04,5.36E-01,2.95E-01,2.29E-01,3.19E+02,1.77E+01,3.36E+02,0.002757103,0.002844432
4.06E+03,17599,6.44E+01,7.52E-01,8.52E-03,7.71E+01,2.56E-04,5.36E-01,2.95E-01,2.29E-01,3.19E+02,1.77E+01,3.36E+02,0.002757103,0.002844432
4.08E+03,1.77E+04,6.38E+01,7.53E-01,8.53E-03,7.71E+01,2.54E-04,5.34E-01,2.95E-01,2.28E-01,3.17E+02,1.74E+01,3.35E+02,0.002739295,0.002826163
4.08E+03,17700,2.80E+02,2.60E+00,8.53E-03,7.71E+01,2.54E-04,5.34E-01,2.95E-01,2.28E-01,3.17E+02,1.74E+01,3.35E+02,0.002739207,0.002826072
4.10E+03,17799,6.46E+01,7.54E-01,8.56E-03,7.72E+01,2.53E-04,5.34E-01,2.94E-01,2.31E-01,3.18E+02,1.79E+01,3.36E+02,0.002721875,0.002808291
4.10E+03,17800,2.80E+02,2.60E+00,8.56E-03,7.72E+01,2.53E-04,5.34E-01,2.94E-01,2.31E-01,3.18E+02,1.79E+01,3.36E+02,0.002721701,0.002808113
4.12E+03,1.79E+04,6.38E+01,7.54E-01,8.53E-03,7.72E+01,2.51E-04,5.34E-01,2.95E-01,2.28E-01,3.17E+02,1.74E+01,3.34E+02,0.00270449,0.002790455
4.12E+03,17900,2.80E+02,2.60E+00,8.53E-03,7.72E+01,2.51E-04,5.34E-01,2.95E-01,2.28E-01,3.17E+02,1.74E+01,3.34E+02,0.002704404,0.002790367
4.14E+03,17999,6.62E+01,7.53E-01,8.71E-03,7.72E+01,2.50E-04,5.30E-01,2.88E-01,2.38E-01,3.18E+02,1.91E+01,3.37E+02,0.002687483,0.002773006
4.14E+03,1.80E+04,2.78E+02,2.60E+00,8.71E-03,7.72E+01,2.50E-04,5.30E-01,2.88E-01,2.38E-01,3.18E+02,1.91E+01,3.37E+02,0.002687398,0.002772919
4.18E+03,1.81E+04,6.40E+01,7.51E-01,8.62E-03,7.72E+01,2.49E-04,5.30E-01,2.92E-01,2.30E-01,3.16E+02,1.77E+01,3.34E+02,0.002670508,0.002755588
4.19E+03,1.81E+04,2.78E+02,2.60E+00,8.62E-03,7.72E+01,2.49E-04,5.30E-01,2.92E-01,2.30E-01,3.16E+02,1.77E+01,3.34E+02,0.002670508,0.002755588
4.20E+03,18199,6.47E+01,7.51E-01,8.62E-03,7.73E+01,2.48E-04,5.31E-01,2.92E-01,2.32E-01,3.17E+02,1.80E+01,3.35E+02,0.002653898,0.002738546
4.21E+03,18200,2.79E+02,2.60E+00,8.62E-03,7.73E+01,2.47E-04,5.31E-01,2.92E-01,2.32E-01,3.17E+02,1.80E+01,3.35E+02,0.002653732,0.002738376
4.22E+03,18299,6.46E+01,7.52E-01,8.66E-03,7.73E+01,2.46E-04,5.29E-01,2.90E-01,2.33E-01,3.16E+02,1.81E+01,3.34E+02,0.0026374,0.002721617
4.23E+03,1.83E+04,2.78E+02,2.60E+00,8.66E-03,7.73E+01,2.46E-04,5.29E-01,2.90E-01,2.33E-01,3.16E+02,1.81E+01,3.34E+02,0.002637318,0.002721533
4.24E+03,18399,6.46E+01,7.52E-01,8.63E-03,7.73E+01,2.45E-04,5.30E-01,2.91E-01,2.32E-01,3.16E+02,1.80E+01,3.34E+02,0.002621094,0.002704884
4.25E+03,18400,2.78E+02,2.60E+00,8.63E-03,7.73E+01,2.45E-04,5.30E-01,2.91E-01,2.32E-01,3.16E+02,1.80E+01,3.34E+02,0.002620932,0.002704718
4.26E+03,18499,6.44E+01,7.50E-01,8.65E-03,7.73E+01,2.44E-04,5.29E-01,2.91E-01,2.32E-01,3.17E+02,1.80E+01,3.34E+02,0.002604976,0.002688344
4.27E+03,18500,2.78E+02,2.60E+00,8.65E-03,7.73E+01,2.44E-04,5.29E-01,2.91E-01,2.32E-01,3.17E+02,1.80E+01,3.34E+02,0.002604815,0.00268818
4.28E+03,18599,6.44E+01,7.51E-01,8.65E-03,7.74E+01,2.42E-04,5.29E-01,2.91E-01,2.32E-01,3.16E+02,1.80E+01,3.34E+02,0.002589043,0.002671994
4.29E+03,18600,2.78E+02,2.60E+00,8.65E-03,7.74E+01,2.42E-04,5.29E-01,2.91E-01,2.32E-01,3.16E+02,1.80E+01,3.34E+02,0.002588884,0.002671831
4.30E+03,18699,6.44E+01,7.51E-01,8.69E-03,7.74E+01,2.41E-04,5.27E-01,2.89E-01,2.32E-01,3.15E+02,1.80E+01,3.33E+02,0.002573292,0.002655829
4.31E+03,1.87E+04,2.77E+02,2.60E+00,8.69E-03,7.74E+01,2.41E-04,5.27E-01,2.89E-01,2.32E-01,3.15E+02,1.80E+01,3.33E+02,0.002573214,0.002655749
4.32E+03,1.88E+04,6.38E+01,7.52E-01,8.64E-03,7.74E+01,2.40E-04,5.28E-01,2.91E-01,2.30E-01,3.15E+02,1.76E+01,3.33E+02,0.002557643,0.002639769
4.33E+03,18800,2.78E+02,2.60E+00,8.64E-03,7.74E+01,2.40E-04,5.28E-01,2.91E-01,2.30E-01,3.15E+02,1.76E+01,3.33E+02,0.002557565,0.002639689
4.34E+03,18899,6.44E+01,7.51E-01,8.68E-03,7.74E+01,2.39E-04,5.27E-01,2.89E-01,2.32E-01,3.15E+02,1.80E+01,3.33E+02,0.002542325,0.002624047
4.35E+03,18900,2.77E+02,2.60E+00,8.68E-03,7.74E+01,2.39E-04,5.27E-01,2.89E-01,2.32E-01,3.15E+02,1.80E+01,3.33E+02,0.002542172,0.00262389
4.36E+03,1.90E+04,6.36E+01,7.50E-01,8.69E-03,7.75E+01,2.38E-04,5.25E-01,2.89E-01,2.30E-01,3.14E+02,1.76E+01,3.32E+02,0.002527026,0.002608346
4.37E+03,1.90E+04,2.76E+02,2.60E+00,8.69E-03,7.75E+01,2.38E-04,5.25E-01,2.89E-01,2.30E-01,3.14E+02,1.76E+01,3.32E+02,0.002527026,0.002608346
4.41E+03,19099,6.55E+01,7.52E-01,8.78E-03,7.75E+01,2.36E-04,5.23E-01,2.85E-01,2.38E-01,3.15E+02,1.88E+01,3.33E+02,0.00251205,0.002592974
4.41E+03,1.91E+04,2.76E+02,2.60E+00,8.78E-03,7.75E+01,2.36E-04,5.23E-01,2.85E-01,2.38E-01,3.15E+02,1.88E+01,3.33E+02,0.002511975,0.002592897
4.43E+03,1.92E+04,6.37E+01,7.51E-01,8.69E-03,7.75E+01,2.35E-04,5.24E-01,2.88E-01,2.31E-01,3.14E+02,1.77E+01,3.31E+02,0.002497091,0.00257762
4.43E+03,1.92E+04,2.76E+02,2.60E+00,8.69E-03,7.75E+01,2.35E-04,5.24E-01,2.88E-01,2.31E-01,3.14E+02,1.77E+01,3.31E+02,0.002497091,0.00257762
4.45E+03,1.93E+04,6.38E+01,7.52E-01,8.65E-03,7.75E+01,2.34E-04,5.26E-01,2.90E-01,2.30E-01,3.15E+02,1.76E+01,3.32E+02,0.002482373,0.002562512
4.45E+03,19300,2.77E+02,2.60E+00,8.65E-03,7.75E+01,2.34E-04,5.26E-01,2.90E-01,2.30E-01,3.15E+02,1.76E+01,3.32E+02,0.002482299,0.002562437
4.47E+03,1.94E+04,6.30E+01,7.51E-01,8.67E-03,7.76E+01,2.33E-04,5.23E-01,2.89E-01,2.28E-01,3.13E+02,1.72E+01,3.30E+02,0.002467816,0.00254757
4.47E+03,1.94E+04,2.76E+02,2.60E+00,8.67E-03,7.76E+01,2.33E-04,5.23E-01,2.89E-01,2.28E-01,3.13E+02,1.72E+01,3.30E+02,0.002467816,0.00254757
4.49E+03,1.95E+04,6.36E+01,7.52E-01,8.68E-03,7.76E+01,2.32E-04,5.24E-01,2.88E-01,2.30E-01,3.14E+02,1.76E+01,3.31E+02,0.002453419,0.00253279
4.49E+03,19500,2.76E+02,2.60E+00,8.68E-03,7.76E+01,2.32E-04,5.24E-01,2.88E-01,2.30E-01,3.14E+02,1.76E+01,3.31E+02,0.002453347,0.002532717
4.51E+03,1.96E+04,6.30E+01,7.52E-01,8.66E-03,7.76E+01,2.31E-04,5.23E-01,2.89E-01,2.28E-01,3.13E+02,1.72E+01,3.30E+02,0.002439178,0.002518172
4.51E+03,19600,2.76E+02,2.60E+00,8.66E-03,7.76E+01,2.31E-04,5.23E-01,2.89E-01,2.28E-01,3.13E+02,1.72E+01,3.30E+02,0.002439108,0.002518099
4.53E+03,1.97E+04,6.35E+01,7.51E-01,8.69E-03,7.76E+01,2.29E-04,5.23E-01,2.88E-01,2.30E-01,3.13E+02,1.75E+01,3.31E+02,0.002425093,0.002503712
4.53E+03,19700,2.76E+02,2.60E+00,8.69E-03,7.76E+01,2.29E-04,5.23E-01,2.88E-01,2.30E-01,3.13E+02,1.75E+01,3.31E+02,0.002425023,0.00250364
4.55E+03,1.98E+04,6.35E+01,7.52E-01,8.71E-03,7.76E+01,2.28E-04,5.21E-01,2.86E-01,2.31E-01,3.12E+02,1.76E+01,3.30E+02,0.002411159,0.002489407
4.55E+03,1.98E+04,2.75E+02,2.60E+00,8.71E-03,7.76E+01,2.28E-04,5.21E-01,2.86E-01,2.31E-01,3.12E+02,1.76E+01,3.30E+02,0.002411159,0.002489407
4.57E+03,19899,6.44E+01,7.51E-01,8.81E-03,7.77E+01,2.27E-04,5.19E-01,2.84E-01,2.35E-01,3.12E+02,1.83E+01,3.31E+02,0.002397444,0.002475326
4.57E+03,1.99E+04,2.74E+02,2.60E+00,8.81E-03,7.77E+01,2.27E-04,5.19E-01,2.84E-01,2.35E-01,3.12E+02,1.83E+01,3.31E+02,0.002397375,0.002475256
4.59E+03,2.00E+04,6.27E+01,7.50E-01,8.72E-03,7.77E+01,2.26E-04,5.20E-01,2.87E-01,2.28E-01,3.12E+02,1.72E+01,3.29E+02,0.002383738,0.002461255
4.59E+03,2.00E+04,2.75E+02,2.60E+00,8.72E-03,7.77E+01,2.26E-04,5.20E-01,2.87E-01,2.28E-01,3.12E+02,1.72E+01,3.29E+02,0.002383738,0.002461255
4.64E+03,20099,6.36E+01,7.52E-01,8.78E-03,7.77E+01,2.25E-04,5.19E-01,2.85E-01,2.32E-01,3.12E+02,1.78E+01,3.29E+02,0.002370314,0.002447471
4.64E+03,2.01E+04,2.74E+02,2.60E+00,8.78E-03,7.77E+01,2.25E-04,5.19E-01,2.85E-01,2.32E-01,3.12E+02,1.78E+01,3.29E+02,0.002370247,0.002447402
4.66E+03,20199,6.42E+01,7.51E-01,8.81E-03,7.77E+01,2.24E-04,5.18E-01,2.83E-01,2.34E-01,3.12E+02,1.82E+01,3.30E+02,0.002356964,0.002433764
4.66E+03,2.02E+04,2.74E+02,2.60E+00,8.81E-03,7.77E+01,2.24E-04,5.18E-01,2.83E-01,2.34E-01,3.12E+02,1.82E+01,3.30E+02,0.002356898,0.002433696
4.68E+03,2.03E+04,6.26E+01,7.50E-01,8.72E-03,7.78E+01,2.23E-04,5.19E-01,2.87E-01,2.28E-01,3.11E+02,1.71E+01,3.28E+02,0.002343689,0.002420134
4.68E+03,20300,2.74E+02,2.60E+00,8.72E-03,7.78E+01,2.23E-04,5.19E-01,2.87E-01,2.28E-01,3.11E+02,1.71E+01,3.28E+02,0.002343624,0.002420067
4.70E+03,20399,6.42E+01,7.50E-01,8.84E-03,7.78E+01,2.22E-04,5.17E-01,2.83E-01,2.35E-01,3.12E+02,1.82E+01,3.30E+02,0.002330684,0.00240678
4.70E+03,2.04E+04,2.73E+02,2.60E+00,8.84E-03,7.78E+01,2.22E-04,5.17E-01,2.83E-01,2.35E-01,3.12E+02,1.82E+01,3.30E+02,0.002330619,0.002406713
4.72E+03,2.05E+04,6.20E+01,7.52E-01,8.70E-03,7.78E+01,2.21E-04,5.18E-01,2.87E-01,2.26E-01,3.10E+02,1.67E+01,3.27E+02,0.002317686,0.002393432
4.72E+03,20500,2.74E+02,2.60E+00,8.70E-03,7.78E+01,2.21E-04,5.18E-01,2.87E-01,2.26E-01,3.10E+02,1.67E+01,3.27E+02,0.002317621,0.002393366
4.74E+03,20599,6.41E+01,7.50E-01,8.78E-03,7.78E+01,2.20E-04,5.19E-01,2.84E-01,2.34E-01,3.13E+02,1.80E+01,3.31E+02,0.00230495,0.002380354
4.74E+03,20600,2.75E+02,2.60E+00,8.78E-03,7.78E+01,2.20E-04,5.19E-01,2.84E-01,2.34E-01,3.13E+02,1.80E+01,3.31E+02,0.002304822,0.002380223
4.76E+03,20699,6.32E+01,7.50E-01,8.81E-03,7.78E+01,2.19E-04,5.16E-01,2.84E-01,2.32E-01,3.11E+02,1.76E+01,3.28E+02,0.002292282,0.002367345
4.76E+03,2.07E+04,2.73E+02,2.60E+00,8.81E-03,7.78E+01,2.19E-04,5.16E-01,2.84E-01,2.32E-01,3.11E+02,1.76E+01,3.28E+02,0.002292219,0.00236728
4.78E+03,20799,6.33E+01,7.51E-01,8.79E-03,7.79E+01,2.18E-04,5.17E-01,2.84E-01,2.31E-01,3.11E+02,1.76E+01,3.29E+02,0.002279744,0.002354469
4.78E+03,20800,2.74E+02,2.60E+00,8.79E-03,7.79E+01,2.18E-04,5.17E-01,2.84E-01,2.31E-01,3.11E+02,1.76E+01,3.29E+02,0.002279619,0.002354341
4.80E+03,20899,6.32E+01,7.52E-01,8.81E-03,7.79E+01,2.17E-04,5.15E-01,2.82E-01,2.32E-01,3.10E+02,1.76E+01,3.27E+02,0.002267334,0.002341725
4.80E+03,2.09E+04,2.73E+02,2.60E+00,8.81E-03,7.79E+01,2.17E-04,5.15E-01,2.82E-01,2.32E-01,3.10E+02,1.76E+01,3.27E+02,0.002267273,0.002341661
4.82E+03,20999,6.32E+01,7.52E-01,8.79E-03,7.79E+01,2.16E-04,5.15E-01,2.83E-01,2.31E-01,3.10E+02,1.75E+01,3.28E+02,0.002255051,0.002329109
4.82E+03,21000,2.73E+02,2.60E+00,8.79E-03,7.79E+01,2.16E-04,5.15E-01,2.83E-01,2.31E-01,3.10E+02,1.75E+01,3.28E+02,0.002254929,0.002328984
4.87E+03,2.11E+04,6.31E+01,7.54E-01,8.84E-03,7.79E+01,2.15E-04,5.14E-01,2.82E-01,2.32E-01,3.09E+02,1.76E+01,3.27E+02,0.002242832,0.002316559
4.87E+03,2.11E+04,2.72E+02,2.60E+00,8.84E-03,7.79E+01,2.15E-04,5.14E-01,2.82E-01,2.32E-01,3.09E+02,1.76E+01,3.27E+02,0.002242832,0.002316559
4.89E+03,2.12E+04,6.31E+01,7.53E-01,8.78E-03,7.80E+01,2.14E-04,5.16E-01,2.83E-01,2.31E-01,3.10E+02,1.75E+01,3.28E+02,0.002230796,0.002304198
4.89E+03,21200,2.73E+02,2.60E+00,8.78E-03,7.80E+01,2.14E-04,5.16E-01,2.83E-01,2.31E-01,3.10E+02,1.75E+01,3.28E+02,0.002230736,0.002304136
4.91E+03,2.13E+04,6.29E+01,7.52E-01,8.88E-03,7.80E+01,2.13E-04,5.11E-01,2.80E-01,2.32E-01,3.08E+02,1.76E+01,3.25E+02,0.002218881,0.00229196
4.91E+03,2.13E+04,2.71E+02,2.60E+00,8.88E-03,7.80E+01,2.13E-04,5.11E-01,2.80E-01,2.32E-01,3.08E+02,1.76E+01,3.25E+02,0.002218881,0.00229196
4.93E+03,2.14E+04,6.22E+01,7.53E-01,8.76E-03,7.80E+01,2.12E-04,5.15E-01,2.84E-01,2.28E-01,3.09E+02,1.70E+01,3.26E+02,0.002207085,0.002279844
4.93E+03,21400,2.73E+02,2.60E+00,8.76E-03,7.80E+01,2.12E-04,5.15E-01,2.84E-01,2.28E-01,3.09E+02,1.70E+01,3.26E+02,0.002207026,0.002279783
4.95E+03,21499,6.37E+01,7.53E-01,8.86E-03,7.80E+01,2.11E-04,5.13E-01,2.80E-01,2.34E-01,3.10E+02,1.80E+01,3.28E+02,0.002195464,0.002267907
4.95E+03,2.15E+04,2.72E+02,2.60E+00,8.86E-03,7.80E+01,2.11E-04,5.13E-01,2.80E-01,2.34E-01,3.10E+02,1.80E+01,3.28E+02,0.002195406,0.002267848
4.97E+03,21599,6.35E+01,7.52E-01,8.83E-03,7.80E+01,2.10E-04,5.14E-01,2.82E-01,2.33E-01,3.10E+02,1.78E+01,3.28E+02,0.002183901,0.002256029
4.97E+03,21600,2.73E+02,2.60E+00,8.83E-03,7.80E+01,2.10E-04,5.14E-01,2.82E-01,2.33E-01,3.10E+02,1.78E+01,3.28E+02,0.002183786,0.002255911
4.99E+03,21699,6.35E+01,7.53E-01,8.87E-03,7.81E+01,2.09E-04,5.12E-01,2.80E-01,2.34E-01,3.09E+02,1.79E+01,3.27E+02,0.002172451,0.002244268
4.99E+03,2.17E+04,2.72E+02,2.60E+00,8.87E-03,7.81E+01,2.09E-04,5.12E-01,2.80E-01,2.34E-01,3.09E+02,1.79E+01,3.27E+02,0.002172394,0.002244209
5.01E+03,2.18E+04,6.22E+01,7.54E-01,8.87E-03,7.81E+01,2.08E-04,5.08E-01,2.79E-01,2.31E-01,3.06E+02,1.72E+01,3.23E+02,0.002161057,0.002232563
5.01E+03,2.18E+04,2.70E+02,2.60E+00,8.87E-03,7.81E+01,2.08E-04,5.08E-01,2.79E-01,2.31E-01,3.06E+02,1.72E+01,3.23E+02,0.002161057,0.002232563
5.03E+03,2.19E+04,6.28E+01,7.53E-01,8.88E-03,7.81E+01,2.07E-04,5.10E-01,2.80E-01,2.32E-01,3.08E+02,1.75E+01,3.25E+02,0.002149831,0.00222103
5.03E+03,2.19E+04,2.71E+02,2.60E+00,8.88E-03,7.81E+01,2.07E-04,5.10E-01,2.80E-01,2.32E-01,3.08E+02,1.75E+01,3.25E+02,0.002149831,0.00222103
5.05E+03,2.20E+04,6.28E+01,7.52E-01,8.86E-03,7.81E+01,2.07E-04,5.11E-01,2.80E-01,2.32E-01,3.08E+02,1.75E+01,3.26E+02,0.002138713,0.002209609
5.05E+03,2.20E+04,2.71E+02,2.60E+00,8.86E-03,7.81E+01,2.07E-04,5.11E-01,2.80E-01,2.32E-01,3.08E+02,1.75E+01,3.26E+02,0.002138713,0.002209609
5.09E+03,22099,6.37E+01,7.52E-01,8.96E-03,7.81E+01,2.06E-04,5.08E-01,2.77E-01,2.36E-01,3.08E+02,1.82E+01,3.26E+02,0.002127759,0.002198355
5.09E+03,2.21E+04,2.70E+02,2.60E+00,8.96E-03,7.81E+01,2.06E-04,5.08E-01,2.77E-01,2.36E-01,3.08E+02,1.82E+01,3.26E+02,0.002127704,0.002198298
5.11E+03,2.22E+04,6.18E+01,7.50E-01,8.86E-03,7.82E+01,2.05E-04,5.09E-01,2.81E-01,2.29E-01,3.07E+02,1.69E+01,3.24E+02,0.0021168,0.002187096
5.11E+03,2.22E+04,2.70E+02,2.60E+00,8.86E-03,7.82E+01,2.05E-04,5.09E-01,2.81E-01,2.29E-01,3.07E+02,1.69E+01,3.24E+02,0.0021168,0.002187096
5.13E+03,22299,6.35E+01,7.50E-01,8.93E-03,7.82E+01,2.04E-04,5.09E-01,2.78E-01,2.35E-01,3.08E+02,1.80E+01,3.26E+02,0.002106055,0.002176056
5.13E+03,2.23E+04,2.70E+02,2.60E+00,8.93E-03,7.82E+01,2.04E-04,5.09E-01,2.78E-01,2.35E-01,3.08E+02,1.80E+01,3.26E+02,0.002106001,0.002176001
5.15E+03,22399,6.25E+01,7.51E-01,8.87E-03,7.82E+01,2.03E-04,5.09E-01,2.80E-01,2.31E-01,3.08E+02,1.73E+01,3.25E+02,0.002095358,0.002165066
5.15E+03,22400,2.71E+02,2.60E+00,8.87E-03,7.82E+01,2.03E-04,5.09E-01,2.80E-01,2.31E-01,3.08E+02,1.73E+01,3.25E+02,0.002095251,0.002164956
5.17E+03,22499,6.33E+01,7.51E-01,8.94E-03,7.82E+01,2.02E-04,5.07E-01,2.78E-01,2.35E-01,3.08E+02,1.79E+01,3.25E+02,0.002084763,0.00215418
5.17E+03,2.25E+04,2.70E+02,2.60E+00,8.94E-03,7.82E+01,2.02E-04,5.07E-01,2.78E-01,2.35E-01,3.08E+02,1.79E+01,3.25E+02,0.00208471,0.002154126
5.19E+03,22599,6.25E+01,7.51E-01,8.91E-03,7.82E+01,2.01E-04,5.07E-01,2.78E-01,2.32E-01,3.07E+02,1.74E+01,3.24E+02,0.002074268,0.002143396
5.19E+03,2.26E+04,2.70E+02,2.60E+00,8.91E-03,7.82E+01,2.01E-04,5.07E-01,2.78E-01,2.32E-01,3.07E+02,1.74E+01,3.24E+02,0.002074216,0.002143343
5.21E+03,22699,6.32E+01,7.49E-01,8.93E-03,7.83E+01,2.00E-04,5.08E-01,2.78E-01,2.34E-01,3.08E+02,1.78E+01,3.26E+02,0.002063872,0.002132714
5.21E+03,22700,2.70E+02,2.60E+00,8.93E-03,7.83E+01,2.00E-04,5.08E-01,2.78E-01,2.34E-01,3.08E+02,1.78E+01,3.26E+02,0.002063768,0.002132608
5.23E+03,22799,6.32E+01,7.50E-01,8.96E-03,7.83E+01,2.00E-04,5.06E-01,2.77E-01,2.35E-01,3.07E+02,1.79E+01,3.25E+02,0.002053573,0.002122132
5.23E+03,2.28E+04,2.69E+02,2.60E+00,8.96E-03,7.83E+01,2.00E-04,5.06E-01,2.77E-01,2.35E-01,3.07E+02,1.79E+01,3.25E+02,0.002053522,0.002122079
5.25E+03,2.29E+04,6.17E+01,7.51E-01,8.94E-03,7.83E+01,1.99E-04,5.04E-01,2.78E-01,2.30E-01,3.05E+02,1.70E+01,3.22E+02,0.00204332,0.002111596
5.25E+03,2.29E+04,2.68E+02,2.60E+00,8.94E-03,7.83E+01,1.99E-04,5.04E-01,2.78E-01,2.30E-01,3.05E+02,1.70E+01,3.22E+02,0.00204332,0.002111596
5.27E+03,22999,6.22E+01,7.49E-01,8.94E-03,7.83E+01,1.98E-04,5.05E-01,2.78E-01,2.31E-01,3.06E+02,1.73E+01,3.23E+02,0.002033263,0.002101261
5.27E+03,2.30E+04,2.69E+02,2.60E+00,8.94E-03,7.83E+01,1.98E-04,5.05E-01,2.78E-01,2.31E-01,3.06E+02,1.73E+01,3.23E+02,0.002033213,0.002101209
5.32E+03,23099,6.27E+01,7.51E-01,8.95E-03,7.83E+01,1.97E-04,5.06E-01,2.77E-01,2.33E-01,3.07E+02,1.76E+01,3.24E+02,0.002023249,0.00209097
5.32E+03,23100,2.69E+02,2.60E+00,8.95E-03,7.83E+01,1.97E-04,5.06E-01,2.77E-01,2.33E-01,3.07E+02,1.76E+01,3.24E+02,0.002023149,0.002090868
5.34E+03,23199,6.25E+01,7.50E-01,8.96E-03,7.84E+01,1.96E-04,5.05E-01,2.77E-01,2.32E-01,3.06E+02,1.75E+01,3.23E+02,0.002013327,0.002080774
5.34E+03,23200,2.69E+02,2.60E+00,8.96E-03,7.84E+01,1.96E-04,5.05E-01,2.77E-01,2.32E-01,3.06E+02,1.75E+01,3.23E+02,0.002013228,0.002080672
5.36E+03,23299,6.25E+01,7.52E-01,8.95E-03,7.84E+01,1.96E-04,5.04E-01,2.76E-01,2.33E-01,3.06E+02,1.75E+01,3.23E+02,0.002003496,0.00207067
5.36E+03,23300,2.69E+02,2.60E+00,8.95E-03,7.84E+01,1.96E-04,5.04E-01,2.76E-01,2.33E-01,3.06E+02,1.75E+01,3.23E+02,0.002003398,0.00207057
5.38E+03,23399,6.33E+01,7.51E-01,9.03E-03,7.84E+01,1.95E-04,5.03E-01,2.74E-01,2.36E-01,3.06E+02,1.81E+01,3.24E+02,0.001993755,0.002060659
5.38E+03,2.34E+04,2.68E+02,2.60E+00,9.03E-03,7.84E+01,1.95E-04,5.03E-01,2.74E-01,2.36E-01,3.06E+02,1.81E+01,3.24E+02,0.001993707,0.002060609
5.40E+03,23499,6.24E+01,7.51E-01,9.00E-03,7.84E+01,1.94E-04,5.02E-01,2.75E-01,2.33E-01,3.05E+02,1.75E+01,3.22E+02,0.001984103,0.002050739
5.40E+03,2.35E+04,2.68E+02,2.60E+00,9.00E-03,7.84E+01,1.94E-04,5.02E-01,2.75E-01,2.33E-01,3.05E+02,1.75E+01,3.22E+02,0.001984055,0.002050689
5.42E+03,2.36E+04,6.17E+01,7.50E-01,8.92E-03,7.84E+01,1.93E-04,5.04E-01,2.78E-01,2.30E-01,3.05E+02,1.70E+01,3.22E+02,0.00197449,0.002040859
5.42E+03,23600,2.69E+02,2.60E+00,8.92E-03,7.84E+01,1.93E-04,5.04E-01,2.78E-01,2.30E-01,3.05E+02,1.70E+01,3.22E+02,0.001974443,0.00204081
5.44E+03,23699,6.24E+01,7.51E-01,8.97E-03,7.85E+01,1.92E-04,5.03E-01,2.76E-01,2.33E-01,3.05E+02,1.75E+01,3.23E+02,0.001965059,0.002031166
5.44E+03,23700,2.68E+02,2.60E+00,8.97E-03,7.85E+01,1.92E-04,5.03E-01,2.76E-01,2.33E-01,3.05E+02,1.75E+01,3.23E+02,0.001964965,0.002031069
5.46E+03,2.38E+04,6.17E+01,7.52E-01,8.99E-03,7.85E+01,1.92E-04,5.01E-01,2.75E-01,2.31E-01,3.04E+02,1.71E+01,3.21E+02,0.001955619,0.002021462
5.46E+03,2.38E+04,2.67E+02,2.60E+00,8.99E-03,7.85E+01,1.92E-04,5.01E-01,2.75E-01,2.31E-01,3.04E+02,1.71E+01,3.21E+02,0.001955619,0.002021462
5.48E+03,23899,6.23E+01,7.51E-01,9.02E-03,7.85E+01,1.91E-04,5.01E-01,2.74E-01,2.33E-01,3.04E+02,1.75E+01,3.22E+02,0.001946356,0.002011941
5.48E+03,2.39E+04,2.67E+02,2.60E+00,9.02E-03,7.85E+01,1.91E-04,5.01E-01,2.74E-01,2.33E-01,3.04E+02,1.75E+01,3.22E+02,0.00194631,0.002011894
5.50E+03,2.40E+04,6.15E+01,7.51E-01,9.00E-03,7.85E+01,1.90E-04,5.00E-01,2.75E-01,2.30E-01,3.03E+02,1.70E+01,3.20E+02,0.001937083,0.00200241
5.50E+03,2.40E+04,2.67E+02,2.60E+00,9.00E-03,7.85E+01,1.90E-04,5.00E-01,2.75E-01,2.30E-01,3.03E+02,1.70E+01,3.20E+02,0.001937083,0.00200241
5.55E+03,2.41E+04,6.19E+01,7.52E-01,9.04E-03,7.85E+01,1.89E-04,4.99E-01,2.74E-01,2.33E-01,3.03E+02,1.73E+01,3.20E+02,0.001927939,0.00199301
5.55E+03,2.41E+04,2.66E+02,2.60E+00,9.04E-03,7.85E+01,1.89E-04,4.99E-01,2.74E-01,2.33E-01,3.03E+02,1.73E+01,3.20E+02,0.001927939,0.00199301
5.57E+03,24199,6.24E+01,7.50E-01,9.01E-03,7.86E+01,1.89E-04,5.01E-01,2.74E-01,2.33E-01,3.05E+02,1.75E+01,3.22E+02,0.00191892,0.00198374
5.57E+03,24200,2.67E+02,2.60E+00,9.01E-03,7.86E+01,1.89E-04,5.01E-01,2.74E-01,2.33E-01,3.05E+02,1.75E+01,3.22E+02,0.00191883,0.001983647
5.59E+03,24299,6.25E+01,7.52E-01,9.05E-03,7.86E+01,1.88E-04,4.99E-01,2.73E-01,2.35E-01,3.04E+02,1.77E+01,3.21E+02,0.001909936,0.001974504
5.59E+03,2.43E+04,2.66E+02,2.60E+00,9.05E-03,7.86E+01,1.88E-04,4.99E-01,2.73E-01,2.35E-01,3.04E+02,1.77E+01,3.21E+02,0.001909891,0.001974458
5.61E+03,24399,6.33E+01,7.51E-01,9.06E-03,7.86E+01,1.87E-04,5.00E-01,2.73E-01,2.37E-01,3.05E+02,1.82E+01,3.23E+02,0.00190103,0.001965349
5.61E+03,24400,2.67E+02,2.60E+00,9.06E-03,7.86E+01,1.87E-04,5.00E-01,2.73E-01,2.37E-01,3.05E+02,1.82E+01,3.23E+02,0.001900942,0.001965258
5.63E+03,24499,6.24E+01,7.51E-01,9.10E-03,7.86E+01,1.86E-04,4.97E-01,2.72E-01,2.35E-01,3.03E+02,1.77E+01,3.21E+02,0.001892202,0.001956273
5.63E+03,2.45E+04,2.66E+02,2.60E+00,9.10E-03,7.86E+01,1.86E-04,4.97E-01,2.72E-01,2.35E-01,3.03E+02,1.77E+01,3.21E+02,0.001892158,0.001956228
5.65E+03,2.46E+04,6.15E+01,7.51E-01,9.03E-03,7.86E+01,1.86E-04,4.98E-01,2.74E-01,2.31E-01,3.03E+02,1.71E+01,3.20E+02,0.001883407,0.001947232
5.65E+03,2.46E+04,2.66E+02,2.60E+00,9.03E-03,7.86E+01,1.86E-04,4.98E-01,2.74E-01,2.31E-01,3.03E+02,1.71E+01,3.20E+02,0.001883407,0.001947232
5.67E+03,2.47E+04,6.15E+01,7.51E-01,9.00E-03,7.87E+01,1.85E-04,4.99E-01,2.74E-01,2.31E-01,3.03E+02,1.70E+01,3.20E+02,0.001874732,0.001938313
5.67E+03,24700,2.67E+02,2.60E+00,9.00E-03,7.87E+01,1.85E-04,4.99E-01,2.74E-01,2.31E-01,3.03E+02,1.70E+01,3.20E+02,0.001874689,0.001938269
5.69E+03,2.48E+04,6.16E+01,7.52E-01,9.07E-03,7.87E+01,1.84E-04,4.96E-01,2.72E-01,2.32E-01,3.02E+02,1.72E+01,3.19E+02,0.001866132,0.001929471
5.69E+03,2.48E+04,2.65E+02,2.60E+00,9.07E-03,7.87E+01,1.84E-04,4.96E-01,2.72E-01,2.32E-01,3.02E+02,1.72E+01,3.19E+02,0.001866132,0.001929471
5.71E+03,24899,6.22E+01,7.51E-01,9.12E-03,7.87E+01,1.84E-04,4.96E-01,2.71E-01,2.35E-01,3.02E+02,1.76E+01,3.20E+02,0.001857648,0.001920748
5.71E+03,2.49E+04,2.65E+02,2.60E+00,9.12E-03,7.87E+01,1.84E-04,4.96E-01,2.71E-01,2.35E-01,3.02E+02,1.76E+01,3.20E+02,0.001857605,0.001920704
5.73E+03,2.50E+04,6.08E+01,7.50E-01,9.06E-03,7.87E+01,1.83E-04,4.95E-01,2.73E-01,2.29E-01,3.01E+02,1.67E+01,3.18E+02,0.001849152,0.001912013
5.73E+03,2.50E+04,2.65E+02,2.60E+00,9.06E-03,7.87E+01,1.83E-04,4.95E-01,2.73E-01,2.29E-01,3.01E+02,1.67E+01,3.18E+02,0.001849152,0.001912013
5.77E+03,25099,6.22E+01,7.53E-01,9.10E-03,7.87E+01,1.82E-04,4.96E-01,2.71E-01,2.35E-01,3.02E+02,1.76E+01,3.20E+02,0.001840812,0.001903438
5.77E+03,2.51E+04,2.65E+02,2.60E+00,9.10E-03,7.87E+01,1.82E-04,4.96E-01,2.71E-01,2.35E-01,3.02E+02,1.76E+01,3.20E+02,0.00184077,0.001903395
5.79E+03,25199,6.19E+01,7.50E-01,9.07E-03,7.87E+01,1.81E-04,4.96E-01,2.72E-01,2.33E-01,3.03E+02,1.74E+01,3.20E+02,0.001832501,0.001894892
5.79E+03,25200,2.66E+02,2.60E+00,9.07E-03,7.87E+01,1.81E-04,4.96E-01,2.72E-01,2.33E-01,3.03E+02,1.74E+01,3.20E+02,0.001832418,0.001894807
5.81E+03,25299,6.16E+01,7.49E-01,9.08E-03,7.88E+01,1.81E-04,4.95E-01,2.72E-01,2.32E-01,3.02E+02,1.72E+01,3.19E+02,0.00182426,0.001886419
5.81E+03,25300,2.65E+02,2.60E+00,9.08E-03,7.88E+01,1.81E-04,4.95E-01,2.72E-01,2.32E-01,3.02E+02,1.72E+01,3.19E+02,0.001824178,0.001886334
5.83E+03,25399,6.17E+01,7.51E-01,9.07E-03,7.88E+01,1.80E-04,4.95E-01,2.71E-01,2.33E-01,3.02E+02,1.73E+01,3.19E+02,0.001816089,0.001878016
5.83E+03,25400,2.65E+02,2.60E+00,9.07E-03,7.88E+01,1.80E-04,4.95E-01,2.71E-01,2.33E-01,3.02E+02,1.73E+01,3.19E+02,0.001816007,0.001877933
5.85E+03,25499,6.15E+01,7.51E-01,9.08E-03,7.88E+01,1.79E-04,4.94E-01,2.72E-01,2.32E-01,3.01E+02,1.72E+01,3.19E+02,0.001807986,0.001869684
5.85E+03,25500,2.65E+02,2.60E+00,9.08E-03,7.88E+01,1.79E-04,4.94E-01,2.72E-01,2.32E-01,3.01E+02,1.72E+01,3.19E+02,0.001807905,0.001869601
5.87E+03,25599,6.17E+01,7.51E-01,9.12E-03,7.88E+01,1.79E-04,4.93E-01,2.70E-01,2.34E-01,3.01E+02,1.74E+01,3.18E+02,0.001799951,0.001861421
5.87E+03,2.56E+04,2.64E+02,2.60E+00,9.12E-03,7.88E+01,1.79E-04,4.93E-01,2.70E-01,2.34E-01,3.01E+02,1.74E+01,3.18E+02,0.001799911,0.00186138
5.89E+03,2.57E+04,6.08E+01,7.48E-01,9.11E-03,7.88E+01,1.78E-04,4.93E-01,2.72E-01,2.30E-01,3.01E+02,1.68E+01,3.18E+02,0.001791943,0.001853186
5.89E+03,2.57E+04,2.64E+02,2.60E+00,9.11E-03,7.88E+01,1.78E-04,4.93E-01,2.72E-01,2.30E-01,3.01E+02,1.68E+01,3.18E+02,0.001791943,0.001853186
5.91E+03,25799,6.16E+01,7.50E-01,9.14E-03,7.89E+01,1.77E-04,4.92E-01,2.70E-01,2.34E-01,3.01E+02,1.74E+01,3.18E+02,0.00178408,0.0018451
5.91E+03,2.58E+04,2.64E+02,2.60E+00,9.14E-03,7.89E+01,1.77E-04,4.92E-01,2.70E-01,2.34E-01,3.01E+02,1.74E+01,3.18E+02,0.001784041,0.00184506
5.93E+03,25899,6.16E+01,7.49E-01,9.14E-03,7.89E+01,1.77E-04,4.92E-01,2.70E-01,2.34E-01,3.01E+02,1.74E+01,3.18E+02,0.001776243,0.001837041
5.93E+03,2.59E+04,2.64E+02,2.60E+00,9.14E-03,7.89E+01,1.77E-04,4.92E-01,2.70E-01,2.34E-01,3.01E+02,1.74E+01,3.18E+02,0.001776204,0.001837001
5.95E+03,2.60E+04,6.02E+01,7.51E-01,9.02E-03,7.89E+01,1.76E-04,4.94E-01,2.73E-01,2.27E-01,3.00E+02,1.63E+01,3.16E+02,0.001768431,0.001829007
5.95E+03,26000,2.65E+02,2.60E+00,9.02E-03,7.89E+01,1.76E-04,4.94E-01,2.73E-01,2.27E-01,3.00E+02,1.63E+01,3.16E+02,0.001768393,0.001828968
6.00E+03,2.61E+04,6.14E+01,7.53E-01,9.12E-03,7.89E+01,1.75E-04,4.92E-01,2.69E-01,2.33E-01,3.00E+02,1.72E+01,3.17E+02,0.001760723,0.001821079
6.00E+03,2.61E+04,2.64E+02,2.60E+00,9.12E-03,7.89E+01,1.75E-04,4.92E-01,2.69E-01,2.33E-01,3.00E+02,1.72E+01,3.17E+02,0.001760723,0.001821079
6.02E+03,2.62E+04,6.05E+01,7.52E-01,9.08E-03,7.89E+01,1.75E-04,4.91E-01,2.70E-01,2.29E-01,2.99E+02,1.66E+01,3.15E+02,0.001753077,0.001813216
6.02E+03,2.62E+04,2.64E+02,2.60E+00,9.08E-03,7.89E+01,1.75E-04,4.91E-01,2.70E-01,2.29E-01,2.99E+02,1.66E+01,3.15E+02,0.001753077,0.001813216
6.04E+03,26299,6.17E+01,7.50E-01,9.13E-03,7.89E+01,1.74E-04,4.92E-01,2.69E-01,2.34E-01,3.01E+02,1.74E+01,3.18E+02,0.001745531,0.001805455
6.04E+03,26300,2.64E+02,2.60E+00,9.13E-03,7.89E+01,1.74E-04,4.92E-01,2.69E-01,2.34E-01,3.01E+02,1.74E+01,3.18E+02,0.001745455,0.001805377
6.06E+03,2.64E+04,6.09E+01,7.51E-01,9.16E-03,7.90E+01,1.74E-04,4.89E-01,2.68E-01,2.32E-01,2.98E+02,1.70E+01,3.15E+02,0.001737971,0.001797679
6.06E+03,2.64E+04,2.62E+02,2.60E+00,9.16E-03,7.90E+01,1.74E-04,4.89E-01,2.68E-01,2.32E-01,2.98E+02,1.70E+01,3.15E+02,0.001737971,0.001797679
6.08E+03,26499,6.26E+01,7.51E-01,9.21E-03,7.90E+01,1.73E-04,4.90E-01,2.67E-01,2.38E-01,3.01E+02,1.81E+01,3.19E+02,0.001730546,0.001790043
6.08E+03,2.65E+04,2.63E+02,2.60E+00,9.21E-03,7.90E+01,1.73E-04,4.90E-01,2.67E-01,2.38E-01,3.01E+02,1.81E+01,3.19E+02,0.001730509,0.001790004
6.10E+03,26599,6.27E+01,7.51E-01,9.19E-03,7.90E+01,1.72E-04,4.91E-01,2.67E-01,2.38E-01,3.01E+02,1.81E+01,3.19E+02,0.001723144,0.001782429
6.10E+03,26600,2.64E+02,2.60E+00,9.19E-03,7.90E+01,1.72E-04,4.91E-01,2.67E-01,2.38E-01,3.01E+02,1.81E+01,3.19E+02,0.001723071,0.001782353
6.12E+03,2.67E+04,6.11E+01,7.51E-01,9.12E-03,7.90E+01,1.72E-04,4.91E-01,2.70E-01,2.32E-01,3.00E+02,1.70E+01,3.17E+02,0.001715765,0.001774839
6.12E+03,26700,2.63E+02,2.60E+00,9.12E-03,7.90E+01,1.72E-04,4.91E-01,2.70E-01,2.32E-01,3.00E+02,1.70E+01,3.17E+02,0.001715729,0.001774801
6.14E+03,2.68E+04,6.09E+01,7.51E-01,9.12E-03,7.90E+01,1.71E-04,4.90E-01,2.70E-01,2.31E-01,2.99E+02,1.69E+01,3.16E+02,0.001708481,0.001767346
6.14E+03,26800,2.63E+02,2.60E+00,9.12E-03,7.90E+01,1.71E-04,4.90E-01,2.70E-01,2.31E-01,2.99E+02,1.69E+01,3.16E+02,0.001708445,0.001767309
6.16E+03,26899,6.17E+01,7.51E-01,9.16E-03,7.90E+01,1.71E-04,4.90E-01,2.68E-01,2.34E-01,3.00E+02,1.74E+01,3.17E+02,0.001701291,0.00175995
6.16E+03,26900,2.63E+02,2.60E+00,9.16E-03,7.90E+01,1.70E-04,4.90E-01,2.68E-01,2.34E-01,3.00E+02,1.74E+01,3.17E+02,0.001701219,0.001759876
6.18E+03,26999,6.17E+01,7.51E-01,9.24E-03,7.91E+01,1.70E-04,4.87E-01,2.66E-01,2.36E-01,2.99E+02,1.76E+01,3.16E+02,0.001694122,0.001752576
6.18E+03,2.70E+04,2.62E+02,2.60E+00,9.24E-03,7.91E+01,1.70E-04,4.87E-01,2.66E-01,2.36E-01,2.99E+02,1.76E+01,3.16E+02,0.001694086,0.001752539
6.23E+03,27099,6.19E+01,7.53E-01,9.19E-03,7.91E+01,1.69E-04,4.89E-01,2.67E-01,2.36E-01,3.00E+02,1.76E+01,3.17E+02,0.00168701,0.001745259
6.23E+03,27100,2.63E+02,2.60E+00,9.19E-03,7.91E+01,1.69E-04,4.89E-01,2.67E-01,2.36E-01,3.00E+02,1.76E+01,3.17E+02,0.001686939,0.001745186
6.25E+03,27199,6.18E+01,7.50E-01,9.24E-03,7.91E+01,1.69E-04,4.87E-01,2.66E-01,2.36E-01,2.99E+02,1.76E+01,3.16E+02,0.001679953,0.001738
6.25E+03,2.72E+04,2.62E+02,2.60E+00,9.24E-03,7.91E+01,1.69E-04,4.87E-01,2.66E-01,2.36E-01,2.99E+02,1.76E+01,3.16E+02,0.001679918,0.001737964
6.27E+03,27299,6.16E+01,7.51E-01,9.24E-03,7.91E+01,1.68E-04,4.86E-01,2.66E-01,2.36E-01,2.98E+02,1.75E+01,3.16E+02,0.001672952,0.001730797
6.27E+03,2.73E+04,2.62E+02,2.60E+00,9.24E-03,7.91E+01,1.68E-04,4.86E-01,2.66E-01,2.36E-01,2.98E+02,1.75E+01,3.16E+02,0.001672917,0.001730761
6.29E+03,27399,6.09E+01,7.52E-01,9.22E-03,7.91E+01,1.68E-04,4.86E-01,2.67E-01,2.33E-01,2.98E+02,1.71E+01,3.15E+02,0.001666005,0.001723651
6.29E+03,2.74E+04,2.61E+02,2.60E+00,9.22E-03,7.91E+01,1.68E-04,4.86E-01,2.67E-01,2.33E-01,2.98E+02,1.71E+01,3.15E+02,0.00166597,0.001723615
6.31E+03,27499,6.16E+01,7.51E-01,9.21E-03,7.91E+01,1.67E-04,4.87E-01,2.66E-01,2.35E-01,2.99E+02,1.75E+01,3.16E+02,0.001659112,0.001716559
6.31E+03,27500,2.62E+02,2.60E+00,9.21E-03,7.91E+01,1.67E-04,4.87E-01,2.66E-01,2.35E-01,2.99E+02,1.75E+01,3.16E+02,0.001659044,0.001716489
6.33E+03,27599,6.08E+01,7.52E-01,9.21E-03,7.92E+01,1.66E-04,4.85E-01,2.66E-01,2.33E-01,2.97E+02,1.71E+01,3.14E+02,0.001652273,0.001709523
6.33E+03,2.76E+04,2.61E+02,2.60E+00,9.21E-03,7.92E+01,1.66E-04,4.85E-01,2.66E-01,2.33E-01,2.97E+02,1.71E+01,3.14E+02,0.001652239,0.001709488
6.35E+03,27699,6.08E+01,7.50E-01,9.23E-03,7.92E+01,1.66E-04,4.85E-01,2.66E-01,2.33E-01,2.97E+02,1.71E+01,3.14E+02,0.001645486,0.001702541
6.35E+03,2.77E+04,2.61E+02,2.60E+00,9.23E-03,7.92E+01,1.66E-04,4.85E-01,2.66E-01,2.33E-01,2.97E+02,1.71E+01,3.14E+02,0.001645452,0.001702506
6.37E+03,27799,6.08E+01,7.51E-01,9.23E-03,7.92E+01,1.65E-04,4.85E-01,2.66E-01,2.33E-01,2.97E+02,1.71E+01,3.14E+02,0.001638752,0.001695612
6.37E+03,2.78E+04,2.61E+02,2.60E+00,9.23E-03,7.92E+01,1.65E-04,4.85E-01,2.66E-01,2.33E-01,2.97E+02,1.71E+01,3.14E+02,0.001638718,0.001695577
6.39E+03,2.79E+04,6.01E+01,7.51E-01,9.16E-03,7.92E+01,1.65E-04,4.85E-01,2.67E-01,2.30E-01,2.97E+02,1.66E+01,3.13E+02,0.001632036,0.001688702
6.39E+03,27900,2.61E+02,2.60E+00,9.16E-03,7.92E+01,1.65E-04,4.85E-01,2.67E-01,2.30E-01,2.97E+02,1.66E+01,3.13E+02,0.001632002,0.001688667
6.41E+03,27999,6.15E+01,7.52E-01,9.26E-03,7.92E+01,1.64E-04,4.84E-01,2.64E-01,2.36E-01,2.97E+02,1.75E+01,3.15E+02,0.001625437,0.001681912
6.41E+03,2.80E+04,2.61E+02,2.60E+00,9.26E-03,7.92E+01,1.64E-04,4.84E-01,2.64E-01,2.36E-01,2.97E+02,1.75E+01,3.15E+02,0.001625404,0.001681878
6.46E+03,2.81E+04,6.08E+01,7.54E-01,9.28E-03,7.92E+01,1.64E-04,4.82E-01,2.64E-01,2.34E-01,2.96E+02,1.72E+01,3.13E+02,0.001618823,0.001675107
6.46E+03,2.81E+04,2.60E+02,2.60E+00,9.28E-03,7.92E+01,1.64E-04,4.82E-01,2.64E-01,2.34E-01,2.96E+02,1.72E+01,3.13E+02,0.001618823,0.001675107
6.48E+03,2.82E+04,6.07E+01,7.53E-01,9.22E-03,7.93E+01,1.63E-04,4.84E-01,2.65E-01,2.33E-01,2.97E+02,1.70E+01,3.14E+02,0.001612292,0.001668386
6.48E+03,28200,2.61E+02,2.60E+00,9.22E-03,7.93E+01,1.63E-04,4.84E-01,2.65E-01,2.33E-01,2.97E+02,1.70E+01,3.14E+02,0.001612259,0.001668353
6.50E+03,2.83E+04,6.05E+01,7.52E-01,9.22E-03,7.93E+01,1.62E-04,4.84E-01,2.66E-01,2.32E-01,2.97E+02,1.69E+01,3.13E+02,0.00160581,0.001661717
6.50E+03,28300,2.61E+02,2.60E+00,9.22E-03,7.93E+01,1.62E-04,4.84E-01,2.66E-01,2.32E-01,2.97E+02,1.69E+01,3.13E+02,0.001605778,0.001661683
6.52E+03,28399,6.13E+01,7.52E-01,9.30E-03,7.93E+01,1.62E-04,4.82E-01,2.63E-01,2.36E-01,2.96E+02,1.75E+01,3.14E+02,0.001599409,0.00165513
6.52E+03,2.84E+04,2.60E+02,2.60E+00,9.30E-03,7.93E+01,1.62E-04,4.82E-01,2.63E-01,2.36E-01,2.96E+02,1.75E+01,3.14E+02,0.001599377,0.001655097
6.54E+03,2.85E+04,6.06E+01,7.53E-01,9.23E-03,7.93E+01,1.61E-04,4.84E-01,2.65E-01,2.32E-01,2.96E+02,1.69E+01,3.13E+02,0.001592992,0.001648527
6.54E+03,28500,2.61E+02,2.60E+00,9.23E-03,7.93E+01,1.61E-04,4.84E-01,2.65E-01,2.32E-01,2.96E+02,1.69E+01,3.13E+02,0.00159296,0.001648494
6.56E+03,28599,6.12E+01,7.51E-01,9.27E-03,7.93E+01,1.61E-04,4.83E-01,2.64E-01,2.35E-01,2.97E+02,1.74E+01,3.14E+02,0.001586686,0.001642038
6.56E+03,28600,2.60E+02,2.60E+00,9.27E-03,7.93E+01,1.61E-04,4.83E-01,2.64E-01,2.35E-01,2.97E+02,1.74E+01,3.14E+02,0.001586623,0.001641973
6.58E+03,2.87E+04,6.04E+01,7.51E-01,9.24E-03,7.93E+01,1.60E-04,4.83E-01,2.65E-01,2.32E-01,2.96E+02,1.69E+01,3.13E+02,0.001580365,0.001635533
