Repository: ckrmustafa/Damage_Tolerance_of_Adhesive_Bonds

# Damage_Tolerance_of_Adhesive_Bonds
R Shiny dashboard for machine learning regression and data analysis on adhesive bond damage tolerance datasets.

File: E-001-I-processed.csv (part 3 of 25)
t,N,F,d,C,a,dadN,G_max,Delta_sqrt(G),R,Cyclic_Energy,Monotonic_Energy,Total_Energy,dU_cyc/dN,dU_tot/dN
[s],[cycles],[N],[mm],[mm/N],[mm],[mm/cycle],[N/mm],[N/mm],[-],[mJ],[mJ],[mJ],[mJ],[mJ]
6.58E+03,28700,2.60E+02,2.60E+00,9.24E-03,7.93E+01,1.60E-04,4.83E-01,2.65E-01,2.32E-01,2.96E+02,1.69E+01,3.13E+02,0.001580334,0.0016355
6.60E+03,2.88E+04,6.05E+01,7.52E-01,9.25E-03,7.94E+01,1.60E-04,4.82E-01,2.65E-01,2.33E-01,2.96E+02,1.69E+01,3.13E+02,0.001574122,0.001629108
6.60E+03,28800,2.60E+02,2.60E+00,9.25E-03,7.94E+01,1.60E-04,4.82E-01,2.65E-01,2.33E-01,2.96E+02,1.69E+01,3.13E+02,0.001574091,0.001629076
6.62E+03,2.89E+04,6.05E+01,7.52E-01,9.28E-03,7.94E+01,1.59E-04,4.80E-01,2.63E-01,2.33E-01,2.95E+02,1.70E+01,3.12E+02,0.001567925,0.00162273
6.62E+03,2.89E+04,2.59E+02,2.60E+00,9.28E-03,7.94E+01,1.59E-04,4.80E-01,2.63E-01,2.33E-01,2.95E+02,1.70E+01,3.12E+02,0.001567925,0.00162273
6.64E+03,28999,6.10E+01,7.52E-01,9.28E-03,7.94E+01,1.59E-04,4.82E-01,2.63E-01,2.35E-01,2.96E+02,1.73E+01,3.13E+02,0.001561804,0.001616431
6.64E+03,29000,2.60E+02,2.60E+00,9.28E-03,7.94E+01,1.59E-04,4.82E-01,2.63E-01,2.35E-01,2.96E+02,1.73E+01,3.13E+02,0.001561743,0.001616368
6.68E+03,2.91E+04,6.06E+01,7.53E-01,9.29E-03,7.94E+01,1.58E-04,4.81E-01,2.63E-01,2.34E-01,2.95E+02,1.71E+01,3.12E+02,0.001555667,0.001610115
6.68E+03,2.91E+04,2.59E+02,2.60E+00,9.29E-03,7.94E+01,1.58E-04,4.81E-01,2.63E-01,2.34E-01,2.95E+02,1.71E+01,3.12E+02,0.001555667,0.001610115
6.70E+03,2.92E+04,6.04E+01,7.50E-01,9.27E-03,7.94E+01,1.58E-04,4.81E-01,2.64E-01,2.32E-01,2.96E+02,1.69E+01,3.13E+02,0.001549606,0.001603877
6.70E+03,29200,2.60E+02,2.60E+00,9.27E-03,7.94E+01,1.58E-04,4.81E-01,2.64E-01,2.32E-01,2.96E+02,1.69E+01,3.13E+02,0.001549575,0.001603846
6.72E+03,29299,6.19E+01,7.52E-01,9.37E-03,7.94E+01,1.57E-04,4.79E-01,2.60E-01,2.39E-01,2.96E+02,1.80E+01,3.14E+02,0.001543618,0.001597715
6.72E+03,2.93E+04,2.59E+02,2.60E+00,9.37E-03,7.94E+01,1.57E-04,4.79E-01,2.60E-01,2.39E-01,2.96E+02,1.80E+01,3.14E+02,0.001543588,0.001597684
6.74E+03,29399,6.10E+01,7.53E-01,9.30E-03,7.95E+01,1.57E-04,4.80E-01,2.62E-01,2.35E-01,2.95E+02,1.73E+01,3.13E+02,0.001537644,0.001591566
6.74E+03,29400,2.59E+02,2.60E+00,9.30E-03,7.95E+01,1.57E-04,4.80E-01,2.62E-01,2.35E-01,2.95E+02,1.73E+01,3.13E+02,0.001537585,0.001591505
6.76E+03,29499,6.10E+01,7.51E-01,9.31E-03,7.95E+01,1.56E-04,4.80E-01,2.63E-01,2.35E-01,2.96E+02,1.73E+01,3.13E+02,0.001531714,0.001585462
6.76E+03,29500,2.59E+02,2.60E+00,9.31E-03,7.95E+01,1.56E-04,4.80E-01,2.63E-01,2.35E-01,2.96E+02,1.73E+01,3.13E+02,0.001531655,0.001585401
6.78E+03,2.96E+04,5.97E+01,7.51E-01,9.32E-03,7.95E+01,1.56E-04,4.77E-01,2.62E-01,2.32E-01,2.93E+02,1.66E+01,3.10E+02,0.001525797,0.001579372
6.78E+03,2.96E+04,2.58E+02,2.60E+00,9.32E-03,7.95E+01,1.56E-04,4.77E-01,2.62E-01,2.32E-01,2.93E+02,1.66E+01,3.10E+02,0.001525797,0.001579372
6.80E+03,29699,6.10E+01,7.52E-01,9.31E-03,7.95E+01,1.55E-04,4.80E-01,2.62E-01,2.35E-01,2.95E+02,1.73E+01,3.13E+02,0.001519981,0.001573386
6.80E+03,29700,2.59E+02,2.60E+00,9.31E-03,7.95E+01,1.55E-04,4.80E-01,2.62E-01,2.35E-01,2.95E+02,1.73E+01,3.13E+02,0.001519923,0.001573326
6.82E+03,2.98E+04,6.02E+01,7.51E-01,9.32E-03,7.95E+01,1.55E-04,4.78E-01,2.62E-01,2.33E-01,2.94E+02,1.69E+01,3.11E+02,0.001514149,0.001567382
6.82E+03,2.98E+04,2.58E+02,2.60E+00,9.32E-03,7.95E+01,1.55E-04,4.78E-01,2.62E-01,2.33E-01,2.94E+02,1.69E+01,3.11E+02,0.001514149,0.001567382
6.84E+03,29899,6.17E+01,7.52E-01,9.43E-03,7.95E+01,1.54E-04,4.76E-01,2.58E-01,2.40E-01,2.94E+02,1.80E+01,3.12E+02,0.001508416,0.001561481
6.84E+03,2.99E+04,2.57E+02,2.60E+00,9.43E-03,7.95E+01,1.54E-04,4.76E-01,2.58E-01,2.40E-01,2.94E+02,1.80E+01,3.12E+02,0.001508387,0.001561452
6.86E+03,29999,6.09E+01,7.52E-01,9.33E-03,7.95E+01,1.54E-04,4.78E-01,2.61E-01,2.35E-01,2.95E+02,1.73E+01,3.12E+02,0.001502695,0.001555592
6.86E+03,30000,2.59E+02,2.60E+00,9.33E-03,7.95E+01,1.54E-04,4.78E-01,2.61E-01,2.35E-01,2.95E+02,1.73E+01,3.12E+02,0.001502638,0.001555534
6.91E+03,30099,6.08E+01,7.53E-01,9.34E-03,7.96E+01,1.53E-04,4.78E-01,2.61E-01,2.35E-01,2.95E+02,1.72E+01,3.12E+02,0.001497015,0.001549745
6.91E+03,30100,2.59E+02,2.60E+00,9.34E-03,7.96E+01,1.53E-04,4.78E-01,2.61E-01,2.35E-01,2.95E+02,1.72E+01,3.12E+02,0.001496958,0.001549687
6.93E+03,30199,6.06E+01,7.51E-01,9.38E-03,7.96E+01,1.53E-04,4.76E-01,2.60E-01,2.35E-01,2.94E+02,1.72E+01,3.11E+02,0.001491375,0.001543939
6.93E+03,3.02E+04,2.58E+02,2.60E+00,9.38E-03,7.96E+01,1.53E-04,4.76E-01,2.60E-01,2.35E-01,2.94E+02,1.72E+01,3.11E+02,0.001491347,0.00154391
6.95E+03,30299,6.05E+01,7.50E-01,9.38E-03,7.96E+01,1.52E-04,4.76E-01,2.60E-01,2.35E-01,2.94E+02,1.72E+01,3.11E+02,0.001485775,0.001538174
6.95E+03,3.03E+04,2.57E+02,2.60E+00,9.38E-03,7.96E+01,1.52E-04,4.76E-01,2.60E-01,2.35E-01,2.94E+02,1.72E+01,3.11E+02,0.001485747,0.001538146
6.97E+03,30399,6.05E+01,7.51E-01,9.39E-03,7.96E+01,1.52E-04,4.75E-01,2.60E-01,2.35E-01,2.93E+02,1.72E+01,3.11E+02,0.001480214,0.00153245
6.97E+03,3.04E+04,2.57E+02,2.60E+00,9.39E-03,7.96E+01,1.52E-04,4.75E-01,2.60E-01,2.35E-01,2.93E+02,1.72E+01,3.11E+02,0.001480186,0.001532421
6.99E+03,30499,6.05E+01,7.50E-01,9.40E-03,7.96E+01,1.51E-04,4.75E-01,2.60E-01,2.35E-01,2.93E+02,1.72E+01,3.11E+02,0.001474692,0.001526765
6.99E+03,3.05E+04,2.57E+02,2.60E+00,9.40E-03,7.96E+01,1.51E-04,4.75E-01,2.60E-01,2.35E-01,2.93E+02,1.72E+01,3.11E+02,0.001474665,0.001526737
7.01E+03,30599,6.04E+01,7.52E-01,9.39E-03,7.96E+01,1.51E-04,4.75E-01,2.59E-01,2.35E-01,2.93E+02,1.72E+01,3.10E+02,0.001469209,0.00152112
7.01E+03,3.06E+04,2.57E+02,2.60E+00,9.39E-03,7.96E+01,1.51E-04,4.75E-01,2.59E-01,2.35E-01,2.93E+02,1.72E+01,3.10E+02,0.001469182,0.001521092
7.03E+03,30699,2.58E+02,2.60E+00,9.30E-03,7.96E+01,1.50E-04,4.77E-01,2.62E-01,2.32E-01,2.93E+02,1.66E+01,3.10E+02,0.001463764,0.001515514
7.03E+03,3.07E+04,5.98E+01,7.53E-01,9.30E-03,7.97E+01,1.50E-04,4.77E-01,2.62E-01,2.32E-01,2.93E+02,1.66E+01,3.10E+02,0.001463737,0.001515486
7.05E+03,30799,6.04E+01,7.51E-01,9.36E-03,7.97E+01,1.50E-04,4.75E-01,2.60E-01,2.35E-01,2.93E+02,1.71E+01,3.10E+02,0.001458357,0.001509947
7.05E+03,30800,2.57E+02,2.60E+00,9.36E-03,7.97E+01,1.50E-04,4.75E-01,2.60E-01,2.35E-01,2.93E+02,1.71E+01,3.10E+02,0.001458303,0.001509892
7.07E+03,3.09E+04,5.97E+01,7.50E-01,9.42E-03,7.97E+01,1.49E-04,4.73E-01,2.59E-01,2.33E-01,2.92E+02,1.68E+01,3.09E+02,0.00145296,0.001504391
7.07E+03,3.09E+04,2.56E+02,2.60E+00,9.42E-03,7.97E+01,1.49E-04,4.73E-01,2.59E-01,2.33E-01,2.92E+02,1.68E+01,3.09E+02,0.00145296,0.001504391
7.09E+03,30999,6.19E+01,7.52E-01,9.48E-03,7.97E+01,1.49E-04,4.74E-01,2.57E-01,2.41E-01,2.94E+02,1.82E+01,3.12E+02,0.001447654,0.001498928
7.09E+03,3.10E+04,2.57E+02,2.60E+00,9.48E-03,7.97E+01,1.49E-04,4.74E-01,2.57E-01,2.41E-01,2.94E+02,1.82E+01,3.12E+02,0.001447627,0.001498901
7.14E+03,31099,6.09E+01,7.55E-01,9.39E-03,7.97E+01,1.48E-04,4.75E-01,2.58E-01,2.37E-01,2.93E+02,1.74E+01,3.10E+02,0.001442358,0.001493475
7.14E+03,3.11E+04,2.57E+02,2.60E+00,9.39E-03,7.97E+01,1.48E-04,4.75E-01,2.58E-01,2.37E-01,2.93E+02,1.74E+01,3.10E+02,0.001442331,0.001493448
7.16E+03,31199,6.06E+01,7.53E-01,9.45E-03,7.97E+01,1.48E-04,4.72E-01,2.57E-01,2.37E-01,2.92E+02,1.73E+01,3.09E+02,0.001437098,0.001488059
7.16E+03,3.12E+04,2.56E+02,2.60E+00,9.45E-03,7.97E+01,1.48E-04,4.72E-01,2.57E-01,2.37E-01,2.92E+02,1.73E+01,3.09E+02,0.001437071,0.001488032
7.18E+03,31299,6.06E+01,7.53E-01,9.42E-03,7.97E+01,1.48E-04,4.73E-01,2.58E-01,2.36E-01,2.92E+02,1.73E+01,3.10E+02,0.001431874,0.00148268
7.18E+03,3.13E+04,2.56E+02,2.60E+00,9.42E-03,7.97E+01,1.48E-04,4.73E-01,2.58E-01,2.36E-01,2.92E+02,1.73E+01,3.10E+02,0.001431848,0.001482654
7.20E+03,3.14E+04,5.97E+01,7.52E-01,9.38E-03,7.98E+01,1.47E-04,4.73E-01,2.59E-01,2.33E-01,2.91E+02,1.67E+01,3.08E+02,0.001426659,0.001477311
7.20E+03,3.14E+04,2.56E+02,2.60E+00,9.38E-03,7.98E+01,1.47E-04,4.73E-01,2.59E-01,2.33E-01,2.91E+02,1.67E+01,3.08E+02,0.001426659,0.001477311
7.22E+03,31499,6.04E+01,7.52E-01,9.43E-03,7.98E+01,1.47E-04,4.72E-01,2.58E-01,2.36E-01,2.92E+02,1.72E+01,3.09E+02,0.001421532,0.001472032
7.22E+03,3.15E+04,2.56E+02,2.60E+00,9.43E-03,7.98E+01,1.47E-04,4.72E-01,2.58E-01,2.36E-01,2.92E+02,1.72E+01,3.09E+02,0.001421506,0.001472005
7.24E+03,31599,6.11E+01,7.52E-01,9.43E-03,7.98E+01,1.46E-04,4.73E-01,2.57E-01,2.38E-01,2.93E+02,1.76E+01,3.11E+02,0.001416414,0.001466761
7.24E+03,31600,2.57E+02,2.60E+00,9.43E-03,7.98E+01,1.46E-04,4.73E-01,2.57E-01,2.38E-01,2.93E+02,1.76E+01,3.11E+02,0.001416363,0.001466709
7.26E+03,3.17E+04,5.98E+01,7.53E-01,9.36E-03,7.98E+01,1.46E-04,4.73E-01,2.59E-01,2.33E-01,2.92E+02,1.67E+01,3.08E+02,0.001411305,0.0014615
7.26E+03,31700,2.57E+02,2.60E+00,9.36E-03,7.98E+01,1.46E-04,4.73E-01,2.59E-01,2.33E-01,2.92E+02,1.67E+01,3.08E+02,0.001411279,0.001461474
7.28E+03,3.18E+04,5.97E+01,7.53E-01,9.37E-03,7.98E+01,1.45E-04,4.73E-01,2.59E-01,2.33E-01,2.92E+02,1.67E+01,3.09E+02,0.001406255,0.001456301
7.28E+03,31800,2.57E+02,2.60E+00,9.37E-03,7.98E+01,1.45E-04,4.73E-01,2.59E-01,2.33E-01,2.92E+02,1.67E+01,3.09E+02,0.00140623,0.001456275
7.30E+03,3.19E+04,5.98E+01,7.54E-01,9.48E-03,7.98E+01,1.45E-04,4.68E-01,2.56E-01,2.35E-01,2.89E+02,1.70E+01,3.06E+02,0.001401239,0.001451136
7.30E+03,3.19E+04,2.54E+02,2.60E+00,9.48E-03,7.98E+01,1.45E-04,4.68E-01,2.56E-01,2.35E-01,2.89E+02,1.70E+01,3.06E+02,0.001401239,0.001451136
7.32E+03,3.20E+04,5.97E+01,7.53E-01,9.41E-03,7.98E+01,1.44E-04,4.71E-01,2.58E-01,2.33E-01,2.91E+02,1.68E+01,3.08E+02,0.001396257,0.001446005
7.32E+03,3.20E+04,2.56E+02,2.60E+00,9.41E-03,7.98E+01,1.44E-04,4.71E-01,2.58E-01,2.33E-01,2.91E+02,1.68E+01,3.08E+02,0.001396257,0.001446005
7.36E+03,32099,6.04E+01,7.55E-01,9.46E-03,7.99E+01,1.44E-04,4.71E-01,2.57E-01,2.36E-01,2.91E+02,1.73E+01,3.09E+02,0.001391333,0.001440934
7.36E+03,3.21E+04,2.56E+02,2.60E+00,9.46E-03,7.99E+01,1.44E-04,4.71E-01,2.57E-01,2.36E-01,2.91E+02,1.73E+01,3.09E+02,0.001391308,0.001440908
7.38E+03,3.22E+04,5.95E+01,7.52E-01,9.40E-03,7.99E+01,1.44E-04,4.72E-01,2.59E-01,2.32E-01,2.91E+02,1.66E+01,3.08E+02,0.001386392,0.001435846
7.38E+03,32200,2.56E+02,2.60E+00,9.40E-03,7.99E+01,1.44E-04,4.72E-01,2.59E-01,2.32E-01,2.91E+02,1.66E+01,3.08E+02,0.001386368,0.00143582
7.40E+03,32299,6.10E+01,7.53E-01,9.50E-03,7.99E+01,1.43E-04,4.69E-01,2.55E-01,2.39E-01,2.91E+02,1.76E+01,3.09E+02,0.001381533,0.001430841
7.40E+03,3.23E+04,2.55E+02,2.60E+00,9.50E-03,7.99E+01,1.43E-04,4.69E-01,2.55E-01,2.39E-01,2.91E+02,1.76E+01,3.09E+02,0.001381509,0.001430816
7.42E+03,3.24E+04,5.95E+01,7.52E-01,9.41E-03,7.99E+01,1.43E-04,4.70E-01,2.58E-01,2.33E-01,2.91E+02,1.67E+01,3.07E+02,0.001376657,0.00142582
7.42E+03,32400,2.56E+02,2.60E+00,9.41E-03,7.99E+01,1.43E-04,4.70E-01,2.58E-01,2.33E-01,2.91E+02,1.67E+01,3.07E+02,0.001376633,0.001425795
7.44E+03,32499,6.01E+01,7.53E-01,9.51E-03,7.99E+01,1.42E-04,4.68E-01,2.55E-01,2.37E-01,2.90E+02,1.72E+01,3.07E+02,0.001371862,0.001420881
7.44E+03,3.25E+04,2.54E+02,2.60E+00,9.51E-03,7.99E+01,1.42E-04,4.68E-01,2.55E-01,2.37E-01,2.90E+02,1.72E+01,3.07E+02,0.001371838,0.001420856
7.46E+03,32599,6.08E+01,7.51E-01,9.52E-03,7.99E+01,1.42E-04,4.69E-01,2.55E-01,2.39E-01,2.91E+02,1.76E+01,3.09E+02,0.001367074,0.00141595
7.46E+03,3.26E+04,2.55E+02,2.60E+00,9.52E-03,7.99E+01,1.42E-04,4.69E-01,2.55E-01,2.39E-01,2.91E+02,1.76E+01,3.09E+02,0.00136705,0.001415925
7.48E+03,3.27E+04,5.94E+01,7.53E-01,9.42E-03,7.99E+01,1.42E-04,4.70E-01,2.57E-01,2.33E-01,2.90E+02,1.66E+01,3.07E+02,0.001362293,0.001411026
7.48E+03,32700,2.55E+02,2.60E+00,9.42E-03,7.99E+01,1.42E-04,4.70E-01,2.57E-01,2.33E-01,2.90E+02,1.66E+01,3.07E+02,0.00136227,0.001411002
7.50E+03,32799,6.01E+01,7.54E-01,9.49E-03,8.00E+01,1.41E-04,4.68E-01,2.55E-01,2.36E-01,2.90E+02,1.71E+01,3.07E+02,0.001357591,0.001406183
7.50E+03,3.28E+04,2.54E+02,2.60E+00,9.49E-03,8.00E+01,1.41E-04,4.68E-01,2.55E-01,2.36E-01,2.90E+02,1.71E+01,3.07E+02,0.001357568,0.001406159
7.52E+03,32899,6.00E+01,7.53E-01,9.50E-03,8.00E+01,1.41E-04,4.68E-01,2.55E-01,2.36E-01,2.90E+02,1.71E+01,3.07E+02,0.001352896,0.001401348
7.52E+03,3.29E+04,2.54E+02,2.60E+00,9.50E-03,8.00E+01,1.41E-04,4.68E-01,2.55E-01,2.36E-01,2.90E+02,1.71E+01,3.07E+02,0.001352873,0.001401324
7.54E+03,32999,6.00E+01,7.52E-01,9.54E-03,8.00E+01,1.40E-04,4.66E-01,2.54E-01,2.37E-01,2.89E+02,1.72E+01,3.06E+02,0.001348232,0.001396543
7.54E+03,3.30E+04,2.53E+02,2.60E+00,9.54E-03,8.00E+01,1.40E-04,4.66E-01,2.54E-01,2.37E-01,2.89E+02,1.72E+01,3.06E+02,0.001348208,0.001396519
7.59E+03,33099,6.02E+01,7.53E-01,9.51E-03,8.00E+01,1.40E-04,4.69E-01,2.55E-01,2.37E-01,2.91E+02,1.72E+01,3.08E+02,0.001343597,0.00139177
7.59E+03,33100,2.55E+02,2.60E+00,9.51E-03,8.00E+01,1.40E-04,4.69E-01,2.55E-01,2.37E-01,2.91E+02,1.72E+01,3.08E+02,0.001343551,0.001391722
7.61E+03,3.32E+04,5.92E+01,7.50E-01,9.51E-03,8.00E+01,1.39E-04,4.66E-01,2.55E-01,2.34E-01,2.89E+02,1.67E+01,3.05E+02,0.00133897,0.001387003
7.61E+03,3.32E+04,2.53E+02,2.60E+00,9.51E-03,8.00E+01,1.39E-04,4.66E-01,2.55E-01,2.34E-01,2.89E+02,1.67E+01,3.05E+02,0.00133897,0.001387003
7.63E+03,3.33E+04,5.91E+01,7.50E-01,9.48E-03,8.00E+01,1.39E-04,4.67E-01,2.56E-01,2.33E-01,2.89E+02,1.65E+01,3.06E+02,0.001334395,0.00138229
7.63E+03,33300,2.54E+02,2.60E+00,9.48E-03,8.00E+01,1.39E-04,4.67E-01,2.56E-01,2.33E-01,2.89E+02,1.65E+01,3.06E+02,0.001334372,0.001382267
7.65E+03,3.34E+04,5.91E+01,7.51E-01,9.55E-03,8.00E+01,1.39E-04,4.64E-01,2.54E-01,2.34E-01,2.88E+02,1.67E+01,3.04E+02,0.001329849,0.001377608
7.65E+03,3.34E+04,2.52E+02,2.60E+00,9.55E-03,8.00E+01,1.39E-04,4.64E-01,2.54E-01,2.34E-01,2.88E+02,1.67E+01,3.04E+02,0.001329849,0.001377608
7.67E+03,33499,6.07E+01,7.51E-01,9.58E-03,8.01E+01,1.38E-04,4.65E-01,2.52E-01,2.40E-01,2.89E+02,1.76E+01,3.07E+02,0.001325355,0.001372979
7.67E+03,3.35E+04,2.53E+02,2.60E+00,9.58E-03,8.01E+01,1.38E-04,4.65E-01,2.52E-01,2.40E-01,2.89E+02,1.76E+01,3.07E+02,0.001325332,0.001372955
7.69E+03,33599,6.08E+01,7.51E-01,9.61E-03,8.01E+01,1.38E-04,4.65E-01,2.52E-01,2.40E-01,2.90E+02,1.77E+01,3.07E+02,0.001320867,0.001368355
7.69E+03,3.36E+04,2.53E+02,2.60E+00,9.61E-03,8.01E+01,1.38E-04,4.65E-01,2.52E-01,2.40E-01,2.90E+02,1.77E+01,3.07E+02,0.001320844,0.001368332
7.71E+03,33699,5.99E+01,7.51E-01,9.61E-03,8.01E+01,1.38E-04,4.63E-01,2.52E-01,2.38E-01,2.88E+02,1.72E+01,3.05E+02,0.001316407,0.001363761
7.71E+03,3.37E+04,2.52E+02,2.60E+00,9.61E-03,8.01E+01,1.38E-04,4.63E-01,2.52E-01,2.38E-01,2.88E+02,1.72E+01,3.05E+02,0.001316385,0.001363739
7.73E+03,33799,5.97E+01,7.50E-01,9.57E-03,8.01E+01,1.37E-04,4.65E-01,2.54E-01,2.36E-01,2.89E+02,1.70E+01,3.06E+02,0.001311976,0.001359196
7.73E+03,3.38E+04,2.53E+02,2.60E+00,9.57E-03,8.01E+01,1.37E-04,4.65E-01,2.54E-01,2.36E-01,2.89E+02,1.70E+01,3.06E+02,0.001311954,0.001359174
7.75E+03,33899,5.97E+01,7.50E-01,9.54E-03,8.01E+01,1.37E-04,4.66E-01,2.54E-01,2.36E-01,2.89E+02,1.70E+01,3.06E+02,0.001307572,0.00135466
7.75E+03,33900,2.53E+02,2.60E+00,9.54E-03,8.01E+01,1.37E-04,4.66E-01,2.54E-01,2.36E-01,2.89E+02,1.70E+01,3.06E+02,0.001307528,0.001354615
7.77E+03,3.40E+04,5.90E+01,7.50E-01,9.58E-03,8.01E+01,1.36E-04,4.62E-01,2.53E-01,2.34E-01,2.87E+02,1.67E+01,3.03E+02,0.001303175,0.00135013
7.77E+03,3.40E+04,2.52E+02,2.60E+00,9.58E-03,8.01E+01,1.36E-04,4.62E-01,2.53E-01,2.34E-01,2.87E+02,1.67E+01,3.03E+02,0.001303175,0.00135013
7.82E+03,34099,6.03E+01,7.54E-01,9.57E-03,8.01E+01,1.36E-04,4.65E-01,2.53E-01,2.38E-01,2.89E+02,1.74E+01,3.07E+02,0.001298848,0.001345673
7.82E+03,3.41E+04,2.53E+02,2.60E+00,9.57E-03,8.01E+01,1.36E-04,4.65E-01,2.53E-01,2.38E-01,2.89E+02,1.74E+01,3.07E+02,0.001298827,0.00134565
7.84E+03,3.42E+04,5.93E+01,7.53E-01,9.50E-03,8.01E+01,1.36E-04,4.65E-01,2.54E-01,2.34E-01,2.88E+02,1.67E+01,3.05E+02,0.001294505,0.001341199
7.84E+03,34200,2.53E+02,2.60E+00,9.50E-03,8.01E+01,1.36E-04,4.65E-01,2.54E-01,2.34E-01,2.88E+02,1.67E+01,3.05E+02,0.001294484,0.001341176
7.86E+03,3.43E+04,5.91E+01,7.52E-01,9.54E-03,8.02E+01,1.35E-04,4.63E-01,2.53E-01,2.34E-01,2.88E+02,1.67E+01,3.04E+02,0.001290211,0.001336775
7.86E+03,3.43E+04,2.53E+02,2.60E+00,9.54E-03,8.02E+01,1.35E-04,4.63E-01,2.53E-01,2.34E-01,2.88E+02,1.67E+01,3.04E+02,0.001290211,0.001336775
7.88E+03,3.44E+04,5.93E+01,7.52E-01,9.59E-03,8.02E+01,1.35E-04,4.62E-01,2.52E-01,2.35E-01,2.87E+02,1.68E+01,3.04E+02,0.001285944,0.001332378
7.88E+03,3.44E+04,2.52E+02,2.60E+00,9.59E-03,8.02E+01,1.35E-04,4.62E-01,2.52E-01,2.35E-01,2.87E+02,1.68E+01,3.04E+02,0.001285944,0.001332378
7.90E+03,34499,5.98E+01,7.52E-01,9.59E-03,8.02E+01,1.34E-04,4.63E-01,2.52E-01,2.37E-01,2.88E+02,1.71E+01,3.05E+02,0.001281724,0.00132803
7.90E+03,3.45E+04,2.52E+02,2.60E+00,9.59E-03,8.02E+01,1.34E-04,4.63E-01,2.52E-01,2.37E-01,2.88E+02,1.71E+01,3.05E+02,0.001281703,0.001328009
7.92E+03,34599,6.07E+01,7.52E-01,9.68E-03,8.02E+01,1.34E-04,4.61E-01,2.50E-01,2.41E-01,2.88E+02,1.78E+01,3.06E+02,0.001277509,0.001323688
7.92E+03,3.46E+04,2.51E+02,2.60E+00,9.68E-03,8.02E+01,1.34E-04,4.61E-01,2.50E-01,2.41E-01,2.88E+02,1.78E+01,3.06E+02,0.001277488,0.001323666
7.94E+03,34699,5.98E+01,7.52E-01,9.62E-03,8.02E+01,1.34E-04,4.61E-01,2.50E-01,2.38E-01,2.87E+02,1.72E+01,3.04E+02,0.00127332,0.001319372
7.94E+03,3.47E+04,2.51E+02,2.60E+00,9.62E-03,8.02E+01,1.34E-04,4.61E-01,2.50E-01,2.38E-01,2.87E+02,1.72E+01,3.04E+02,0.001273299,0.00131935
7.96E+03,34799,5.99E+01,7.54E-01,9.59E-03,8.02E+01,1.33E-04,4.62E-01,2.51E-01,2.38E-01,2.88E+02,1.72E+01,3.05E+02,0.001269157,0.001315082
7.96E+03,3.48E+04,2.52E+02,2.60E+00,9.59E-03,8.02E+01,1.33E-04,4.62E-01,2.51E-01,2.38E-01,2.88E+02,1.72E+01,3.05E+02,0.001269136,0.001315061
7.98E+03,34899,5.99E+01,7.51E-01,9.62E-03,8.02E+01,1.33E-04,4.62E-01,2.52E-01,2.38E-01,2.88E+02,1.72E+01,3.05E+02,0.001265019,0.001310819
7.98E+03,3.49E+04,2.52E+02,2.60E+00,9.62E-03,8.02E+01,1.33E-04,4.62E-01,2.52E-01,2.38E-01,2.88E+02,1.72E+01,3.05E+02,0.001264999,0.001310798
8.00E+03,3.50E+04,5.92E+01,7.53E-01,9.58E-03,8.03E+01,1.33E-04,4.62E-01,2.52E-01,2.35E-01,2.87E+02,1.68E+01,3.04E+02,0.001260887,0.00130656
8.00E+03,3.50E+04,2.52E+02,2.60E+00,9.58E-03,8.03E+01,1.33E-04,4.62E-01,2.52E-01,2.35E-01,2.87E+02,1.68E+01,3.04E+02,0.001260887,0.00130656
8.05E+03,3.51E+04,5.90E+01,7.54E-01,9.52E-03,8.03E+01,1.32E-04,4.63E-01,2.53E-01,2.34E-01,2.87E+02,1.66E+01,3.04E+02,0.001256799,0.001302349
8.05E+03,35100,2.53E+02,2.60E+00,9.52E-03,8.03E+01,1.32E-04,4.63E-01,2.53E-01,2.34E-01,2.87E+02,1.66E+01,3.04E+02,0.001256779,0.001302328
8.07E+03,35199,5.94E+01,7.52E-01,9.62E-03,8.03E+01,1.32E-04,4.60E-01,2.51E-01,2.36E-01,2.87E+02,1.70E+01,3.03E+02,0.001252757,0.001298184
8.07E+03,3.52E+04,2.51E+02,2.60E+00,9.62E-03,8.03E+01,1.32E-04,4.60E-01,2.51E-01,2.36E-01,2.87E+02,1.70E+01,3.03E+02,0.001252737,0.001298163
8.09E+03,3.53E+04,5.88E+01,7.52E-01,9.56E-03,8.03E+01,1.32E-04,4.61E-01,2.53E-01,2.33E-01,2.86E+02,1.65E+01,3.03E+02,0.001248699,0.001294002
8.09E+03,35300,2.52E+02,2.60E+00,9.56E-03,8.03E+01,1.32E-04,4.61E-01,2.53E-01,2.33E-01,2.86E+02,1.65E+01,3.03E+02,0.001248679,0.001293981
8.11E+03,35399,5.93E+01,7.52E-01,9.60E-03,8.03E+01,1.31E-04,4.61E-01,2.52E-01,2.36E-01,2.87E+02,1.69E+01,3.04E+02,0.001244706,0.001289887
8.11E+03,35400,2.52E+02,2.60E+00,9.60E-03,8.03E+01,1.31E-04,4.61E-01,2.52E-01,2.36E-01,2.87E+02,1.69E+01,3.04E+02,0.001244666,0.001289846
8.13E+03,3.55E+04,5.80E+01,7.51E-01,9.57E-03,8.03E+01,1.31E-04,4.59E-01,2.52E-01,2.31E-01,2.85E+02,1.61E+01,3.01E+02,0.001240696,0.001285755
8.13E+03,3.55E+04,2.51E+02,2.60E+00,9.57E-03,8.03E+01,1.31E-04,4.59E-01,2.52E-01,2.31E-01,2.85E+02,1.61E+01,3.01E+02,0.001240696,0.001285755
8.15E+03,3.56E+04,5.85E+01,7.52E-01,9.60E-03,8.03E+01,1.31E-04,4.59E-01,2.52E-01,2.33E-01,2.85E+02,1.64E+01,3.02E+02,0.001236731,0.001281669
8.15E+03,3.56E+04,2.51E+02,2.60E+00,9.60E-03,8.03E+01,1.31E-04,4.59E-01,2.52E-01,2.33E-01,2.85E+02,1.64E+01,3.02E+02,0.001236731,0.001281669
8.17E+03,3.57E+04,5.86E+01,7.52E-01,9.58E-03,8.03E+01,1.30E-04,4.60E-01,2.52E-01,2.33E-01,2.86E+02,1.65E+01,3.03E+02,0.001232789,0.001277607
8.17E+03,35700,2.51E+02,2.60E+00,9.58E-03,8.03E+01,1.30E-04,4.60E-01,2.52E-01,2.33E-01,2.86E+02,1.65E+01,3.03E+02,0.00123277,0.001277587
8.19E+03,35799,5.94E+01,7.51E-01,9.63E-03,8.04E+01,1.30E-04,4.60E-01,2.51E-01,2.36E-01,2.87E+02,1.70E+01,3.04E+02,0.001228891,0.00127359
8.19E+03,35800,2.51E+02,2.60E+00,9.63E-03,8.04E+01,1.30E-04,4.60E-01,2.51E-01,2.36E-01,2.87E+02,1.70E+01,3.04E+02,0.001228852,0.001273549
8.21E+03,3.59E+04,5.87E+01,7.52E-01,9.62E-03,8.04E+01,1.29E-04,4.58E-01,2.50E-01,2.34E-01,2.85E+02,1.66E+01,3.02E+02,0.001224977,0.001269556
8.21E+03,3.59E+04,2.50E+02,2.60E+00,9.62E-03,8.04E+01,1.29E-04,4.58E-01,2.50E-01,2.34E-01,2.85E+02,1.66E+01,3.02E+02,0.001224977,0.001269556
8.23E+03,35999,5.94E+01,7.52E-01,9.67E-03,8.04E+01,1.29E-04,4.58E-01,2.49E-01,2.37E-01,2.86E+02,1.70E+01,3.03E+02,0.001221124,0.001265586
8.23E+03,3.60E+04,2.50E+02,2.60E+00,9.67E-03,8.04E+01,1.29E-04,4.58E-01,2.49E-01,2.37E-01,2.86E+02,1.70E+01,3.03E+02,0.001221105,0.001265566
8.27E+03,3.61E+04,5.86E+01,7.56E-01,9.57E-03,8.04E+01,1.29E-04,4.61E-01,2.52E-01,2.33E-01,2.86E+02,1.64E+01,3.02E+02,0.001217256,0.001261599
8.27E+03,36100,2.51E+02,2.60E+00,9.57E-03,8.04E+01,1.29E-04,4.61E-01,2.52E-01,2.33E-01,2.86E+02,1.64E+01,3.02E+02,0.001217237,0.00126158
8.29E+03,3.62E+04,5.88E+01,7.53E-01,9.63E-03,8.04E+01,1.28E-04,4.57E-01,2.50E-01,2.35E-01,2.85E+02,1.66E+01,3.01E+02,0.00121343,0.001257656
8.29E+03,3.62E+04,2.50E+02,2.60E+00,9.63E-03,8.04E+01,1.28E-04,4.57E-01,2.50E-01,2.35E-01,2.85E+02,1.66E+01,3.01E+02,0.00121343,0.001257656
8.31E+03,36299,5.94E+01,7.52E-01,9.64E-03,8.04E+01,1.28E-04,4.58E-01,2.50E-01,2.37E-01,2.86E+02,1.70E+01,3.03E+02,0.001209646,0.001253756
8.31E+03,36300,2.51E+02,2.60E+00,9.64E-03,8.04E+01,1.28E-04,4.58E-01,2.50E-01,2.37E-01,2.86E+02,1.70E+01,3.03E+02,0.001209608,0.001253717
8.33E+03,3.64E+04,5.81E+01,7.51E-01,9.61E-03,8.04E+01,1.28E-04,4.57E-01,2.51E-01,2.32E-01,2.85E+02,1.62E+01,3.01E+02,0.001205846,0.00124984
8.33E+03,3.64E+04,2.50E+02,2.60E+00,9.61E-03,8.04E+01,1.28E-04,4.57E-01,2.51E-01,2.32E-01,2.85E+02,1.62E+01,3.01E+02,0.001205846,0.00124984
8.35E+03,3.65E+04,5.88E+01,7.52E-01,9.68E-03,8.05E+01,1.27E-04,4.56E-01,2.49E-01,2.36E-01,2.84E+02,1.67E+01,3.01E+02,0.001202087,0.001245965
8.35E+03,3.65E+04,2.49E+02,2.60E+00,9.68E-03,8.05E+01,1.27E-04,4.56E-01,2.49E-01,2.36E-01,2.84E+02,1.67E+01,3.01E+02,0.001202087,0.001245965
8.37E+03,3.66E+04,5.87E+01,7.52E-01,9.69E-03,8.05E+01,1.27E-04,4.56E-01,2.49E-01,2.36E-01,2.84E+02,1.67E+01,3.01E+02,0.00119835,0.001242114
8.37E+03,3.66E+04,2.49E+02,2.60E+00,9.69E-03,8.05E+01,1.27E-04,4.56E-01,2.49E-01,2.36E-01,2.84E+02,1.67E+01,3.01E+02,0.00119835,0.001242114
8.39E+03,36699,5.94E+01,7.51E-01,9.70E-03,8.05E+01,1.27E-04,4.56E-01,2.48E-01,2.38E-01,2.85E+02,1.71E+01,3.02E+02,0.001194653,0.001238304
8.39E+03,3.67E+04,2.50E+02,2.60E+00,9.70E-03,8.05E+01,1.27E-04,4.56E-01,2.48E-01,2.38E-01,2.85E+02,1.71E+01,3.02E+02,0.001194635,0.001238284
8.41E+03,3.68E+04,5.81E+01,7.53E-01,9.63E-03,8.05E+01,1.26E-04,4.56E-01,2.50E-01,2.33E-01,2.84E+02,1.63E+01,3.00E+02,0.001190941,0.001234477
8.41E+03,3.68E+04,2.50E+02,2.60E+00,9.63E-03,8.05E+01,1.26E-04,4.56E-01,2.50E-01,2.33E-01,2.84E+02,1.63E+01,3.00E+02,0.001190941,0.001234477
8.43E+03,36899,5.93E+01,7.52E-01,9.74E-03,8.05E+01,1.26E-04,4.55E-01,2.47E-01,2.38E-01,2.84E+02,1.71E+01,3.01E+02,0.001187287,0.001230711
8.43E+03,3.69E+04,2.49E+02,2.60E+00,9.74E-03,8.05E+01,1.26E-04,4.55E-01,2.47E-01,2.38E-01,2.84E+02,1.71E+01,3.01E+02,0.001187269,0.001230692
8.45E+03,36999,5.94E+01,7.52E-01,9.79E-03,8.05E+01,1.26E-04,4.53E-01,2.46E-01,2.40E-01,2.83E+02,1.72E+01,3.01E+02,0.001183636,0.001226948
8.45E+03,3.70E+04,2.48E+02,2.60E+00,9.79E-03,8.05E+01,1.26E-04,4.53E-01,2.46E-01,2.40E-01,2.83E+02,1.72E+01,3.01E+02,0.001183618,0.001226929
8.50E+03,3.71E+04,5.85E+01,7.53E-01,9.69E-03,8.05E+01,1.25E-04,4.56E-01,2.49E-01,2.35E-01,2.84E+02,1.66E+01,3.01E+02,0.001179988,0.001223187
8.50E+03,3.71E+04,2.49E+02,2.60E+00,9.69E-03,8.05E+01,1.25E-04,4.56E-01,2.49E-01,2.35E-01,2.84E+02,1.66E+01,3.01E+02,0.001179988,0.001223187
8.52E+03,37199,5.87E+01,7.51E-01,9.72E-03,8.05E+01,1.25E-04,4.54E-01,2.48E-01,2.36E-01,2.84E+02,1.68E+01,3.00E+02,0.001176397,0.001219486
8.52E+03,3.72E+04,2.49E+02,2.60E+00,9.72E-03,8.05E+01,1.25E-04,4.54E-01,2.48E-01,2.36E-01,2.84E+02,1.68E+01,3.00E+02,0.001176379,0.001219467
8.54E+03,3.73E+04,5.80E+01,7.51E-01,9.72E-03,8.06E+01,1.25E-04,4.52E-01,2.48E-01,2.34E-01,2.82E+02,1.63E+01,2.98E+02,0.00117279,0.001215768
8.54E+03,3.73E+04,2.48E+02,2.60E+00,9.72E-03,8.06E+01,1.25E-04,4.52E-01,2.48E-01,2.34E-01,2.82E+02,1.63E+01,2.98E+02,0.00117279,0.001215768
8.56E+03,37399,5.95E+01,7.50E-01,9.80E-03,8.06E+01,1.25E-04,4.53E-01,2.46E-01,2.40E-01,2.84E+02,1.73E+01,3.01E+02,0.00116924,0.001212108
8.56E+03,3.74E+04,2.48E+02,2.60E+00,9.80E-03,8.06E+01,1.25E-04,4.53E-01,2.46E-01,2.40E-01,2.84E+02,1.73E+01,3.01E+02,0.001169222,0.00121209
8.58E+03,37499,5.94E+01,7.51E-01,9.80E-03,8.06E+01,1.24E-04,4.52E-01,2.46E-01,2.40E-01,2.84E+02,1.73E+01,3.01E+02,0.001165692,0.001208451
8.58E+03,3.75E+04,2.48E+02,2.60E+00,9.80E-03,8.06E+01,1.24E-04,4.52E-01,2.46E-01,2.40E-01,2.84E+02,1.73E+01,3.01E+02,0.001165675,0.001208433
8.60E+03,37599,5.93E+01,7.50E-01,9.77E-03,8.06E+01,1.24E-04,4.54E-01,2.47E-01,2.39E-01,2.84E+02,1.72E+01,3.02E+02,0.001162165,0.001204815
8.60E+03,3.76E+04,2.48E+02,2.60E+00,9.77E-03,8.06E+01,1.24E-04,4.54E-01,2.47E-01,2.39E-01,2.84E+02,1.72E+01,3.02E+02,0.001162147,0.001204797
8.62E+03,37699,5.86E+01,7.50E-01,9.70E-03,8.06E+01,1.24E-04,4.55E-01,2.49E-01,2.35E-01,2.84E+02,1.66E+01,3.01E+02,0.001158657,0.001201199
8.62E+03,37700,2.49E+02,2.60E+00,9.70E-03,8.06E+01,1.24E-04,4.55E-01,2.49E-01,2.35E-01,2.84E+02,1.66E+01,3.01E+02,0.001158622,0.001201163
8.64E+03,37799,5.85E+01,7.51E-01,9.70E-03,8.06E+01,1.23E-04,4.54E-01,2.48E-01,2.35E-01,2.84E+02,1.66E+01,3.00E+02,0.00115517,0.001197604
8.64E+03,37800,2.49E+02,2.60E+00,9.70E-03,8.06E+01,1.23E-04,4.54E-01,2.48E-01,2.35E-01,2.84E+02,1.66E+01,3.00E+02,0.001155135,0.001197568
8.66E+03,3.79E+04,5.79E+01,7.50E-01,9.75E-03,8.06E+01,1.23E-04,4.52E-01,2.47E-01,2.34E-01,2.82E+02,1.63E+01,2.99E+02,0.001151684,0.001194011
8.66E+03,3.79E+04,2.47E+02,2.60E+00,9.75E-03,8.06E+01,1.23E-04,4.52E-01,2.47E-01,2.34E-01,2.82E+02,1.63E+01,2.99E+02,0.001151684,0.001194011
8.68E+03,37999,5.94E+01,7.52E-01,9.77E-03,8.06E+01,1.23E-04,4.53E-01,2.46E-01,2.39E-01,2.84E+02,1.72E+01,3.01E+02,0.001148253,0.001190473
8.68E+03,3.80E+04,2.48E+02,2.60E+00,9.77E-03,8.06E+01,1.23E-04,4.53E-01,2.46E-01,2.39E-01,2.84E+02,1.72E+01,3.01E+02,0.001148236,0.001190456
8.73E+03,38099,5.94E+01,7.55E-01,9.75E-03,8.07E+01,1.22E-04,4.55E-01,2.47E-01,2.39E-01,2.85E+02,1.72E+01,3.02E+02,0.001144824,0.001186938
8.73E+03,38100,2.49E+02,2.60E+00,9.75E-03,8.07E+01,1.22E-04,4.55E-01,2.47E-01,2.39E-01,2.85E+02,1.72E+01,3.02E+02,0.00114479,0.001186903
8.75E+03,38199,5.90E+01,7.53E-01,9.78E-03,8.07E+01,1.22E-04,4.52E-01,2.46E-01,2.38E-01,2.83E+02,1.70E+01,3.00E+02,0.001141414,0.001183422
8.75E+03,3.82E+04,2.48E+02,2.60E+00,9.78E-03,8.07E+01,1.22E-04,4.52E-01,2.46E-01,2.38E-01,2.83E+02,1.70E+01,3.00E+02,0.001141397,0.001183405
8.77E+03,3.83E+04,5.83E+01,7.53E-01,9.69E-03,8.07E+01,1.22E-04,4.54E-01,2.48E-01,2.34E-01,2.83E+02,1.65E+01,3.00E+02,0.001138006,0.001179909
8.77E+03,38300,2.49E+02,2.60E+00,9.69E-03,8.07E+01,1.22E-04,4.54E-01,2.48E-01,2.34E-01,2.83E+02,1.65E+01,3.00E+02,0.001137989,0.001179892
8.79E+03,38399,5.89E+01,7.52E-01,9.73E-03,8.07E+01,1.21E-04,4.54E-01,2.47E-01,2.37E-01,2.84E+02,1.69E+01,3.01E+02,0.001134651,0.00117645
8.79E+03,38400,2.49E+02,2.60E+00,9.73E-03,8.07E+01,1.21E-04,4.54E-01,2.47E-01,2.37E-01,2.84E+02,1.69E+01,3.01E+02,0.001134617,0.001176415
8.81E+03,3.85E+04,5.77E+01,7.53E-01,9.66E-03,8.07E+01,1.21E-04,4.54E-01,2.49E-01,2.32E-01,2.83E+02,1.61E+01,2.99E+02,0.001131281,0.001172975
8.81E+03,38500,2.49E+02,2.60E+00,9.66E-03,8.07E+01,1.21E-04,4.54E-01,2.49E-01,2.32E-01,2.83E+02,1.61E+01,2.99E+02,0.001131264,0.001172958
8.83E+03,3.86E+04,5.81E+01,7.53E-01,9.76E-03,8.07E+01,1.21E-04,4.51E-01,2.46E-01,2.35E-01,2.82E+02,1.65E+01,2.98E+02,0.001127946,0.001169537
8.83E+03,3.86E+04,2.47E+02,2.60E+00,9.76E-03,8.07E+01,1.21E-04,4.51E-01,2.46E-01,2.35E-01,2.82E+02,1.65E+01,2.98E+02,0.001127946,0.001169537
8.85E+03,38699,5.96E+01,7.53E-01,9.78E-03,8.07E+01,1.21E-04,4.53E-01,2.46E-01,2.40E-01,2.84E+02,1.73E+01,3.02E+02,0.001124647,0.001166135
8.85E+03,38700,2.48E+02,2.60E+00,9.78E-03,8.07E+01,1.21E-04,4.53E-01,2.46E-01,2.40E-01,2.84E+02,1.73E+01,3.02E+02,0.001124614,0.001166101
8.87E+03,38799,5.89E+01,7.52E-01,9.81E-03,8.07E+01,1.20E-04,4.50E-01,2.45E-01,2.38E-01,2.82E+02,1.70E+01,2.99E+02,0.001121349,0.001162734
8.87E+03,3.88E+04,2.47E+02,2.60E+00,9.81E-03,8.07E+01,1.20E-04,4.50E-01,2.45E-01,2.38E-01,2.82E+02,1.70E+01,2.99E+02,0.001121332,0.001162717
8.89E+03,38899,5.88E+01,7.52E-01,9.79E-03,8.07E+01,1.20E-04,4.52E-01,2.46E-01,2.38E-01,2.83E+02,1.69E+01,3.00E+02,0.001118069,0.001159352
8.89E+03,38900,2.48E+02,2.60E+00,9.79E-03,8.07E+01,1.20E-04,4.52E-01,2.46E-01,2.38E-01,2.83E+02,1.69E+01,3.00E+02,0.001118036,0.001159319
8.91E+03,3.90E+04,5.82E+01,7.54E-01,9.78E-03,8.08E+01,1.20E-04,4.50E-01,2.45E-01,2.36E-01,2.81E+02,1.65E+01,2.98E+02,0.00111479,0.001155972
8.91E+03,3.90E+04,2.47E+02,2.60E+00,9.78E-03,8.08E+01,1.20E-04,4.50E-01,2.45E-01,2.36E-01,2.81E+02,1.65E+01,2.98E+02,0.00111479,0.001155972
8.95E+03,3.91E+04,5.83E+01,7.53E-01,9.75E-03,8.08E+01,1.19E-04,4.53E-01,2.47E-01,2.35E-01,2.83E+02,1.66E+01,3.00E+02,0.001111546,0.001152627
8.95E+03,39100,2.48E+02,2.60E+00,9.75E-03,8.08E+01,1.19E-04,4.53E-01,2.47E-01,2.35E-01,2.83E+02,1.66E+01,3.00E+02,0.00111153,0.001152611
8.97E+03,3.92E+04,5.82E+01,7.49E-01,9.83E-03,8.08E+01,1.19E-04,4.49E-01,2.45E-01,2.36E-01,2.82E+02,1.66E+01,2.98E+02,0.00110832,0.0011493
8.97E+03,3.92E+04,2.46E+02,2.60E+00,9.83E-03,8.08E+01,1.19E-04,4.49E-01,2.45E-01,2.36E-01,2.82E+02,1.66E+01,2.98E+02,0.00110832,0.0011493
8.99E+03,39299,5.97E+01,7.50E-01,9.88E-03,8.08E+01,1.19E-04,4.50E-01,2.43E-01,2.42E-01,2.83E+02,1.76E+01,3.01E+02,0.001105127,0.001146008
8.99E+03,3.93E+04,2.47E+02,2.60E+00,9.88E-03,8.08E+01,1.19E-04,4.50E-01,2.43E-01,2.42E-01,2.83E+02,1.76E+01,3.01E+02,0.001105111,0.001145992
9.01E+03,39399,5.88E+01,7.50E-01,9.83E-03,8.08E+01,1.18E-04,4.50E-01,2.45E-01,2.38E-01,2.83E+02,1.70E+01,3.00E+02,0.001101936,0.001142717
9.01E+03,3.94E+04,2.47E+02,2.60E+00,9.83E-03,8.08E+01,1.18E-04,4.50E-01,2.45E-01,2.38E-01,2.83E+02,1.70E+01,3.00E+02,0.00110192,0.001142701
9.03E+03,39499,5.88E+01,7.50E-01,9.84E-03,8.08E+01,1.18E-04,4.49E-01,2.44E-01,2.38E-01,2.82E+02,1.70E+01,2.99E+02,0.001098761,0.001139444
9.03E+03,3.95E+04,2.47E+02,2.60E+00,9.84E-03,8.08E+01,1.18E-04,4.49E-01,2.44E-01,2.38E-01,2.82E+02,1.70E+01,2.99E+02,0.001098746,0.001139428
9.05E+03,3.96E+04,5.80E+01,7.49E-01,9.81E-03,8.08E+01,1.18E-04,4.48E-01,2.45E-01,2.35E-01,2.81E+02,1.65E+01,2.98E+02,0.001095589,0.001136172
9.05E+03,3.96E+04,2.46E+02,2.60E+00,9.81E-03,8.08E+01,1.18E-04,4.48E-01,2.45E-01,2.35E-01,2.81E+02,1.65E+01,2.98E+02,0.001095589,0.001136172
9.07E+03,3.97E+04,5.79E+01,7.50E-01,9.78E-03,8.08E+01,1.18E-04,4.50E-01,2.46E-01,2.35E-01,2.82E+02,1.64E+01,2.98E+02,0.001092449,0.001132934
9.07E+03,39700,2.47E+02,2.60E+00,9.78E-03,8.08E+01,1.18E-04,4.50E-01,2.46E-01,2.35E-01,2.82E+02,1.64E+01,2.98E+02,0.001092433,0.001132918
9.09E+03,3.98E+04,5.74E+01,7.50E-01,9.82E-03,8.09E+01,1.17E-04,4.47E-01,2.45E-01,2.34E-01,2.80E+02,1.62E+01,2.96E+02,0.001089325,0.001129714
9.09E+03,3.98E+04,2.46E+02,2.60E+00,9.82E-03,8.09E+01,1.17E-04,4.47E-01,2.45E-01,2.34E-01,2.80E+02,1.62E+01,2.96E+02,0.001089325,0.001129714
9.11E+03,3.99E+04,5.73E+01,7.49E-01,9.78E-03,8.09E+01,1.17E-04,4.48E-01,2.46E-01,2.33E-01,2.80E+02,1.60E+01,2.97E+02,0.001086219,0.00112651
9.11E+03,3.99E+04,2.46E+02,2.60E+00,9.78E-03,8.09E+01,1.17E-04,4.48E-01,2.46E-01,2.33E-01,2.80E+02,1.60E+01,2.97E+02,0.001086219,0.00112651
9.13E+03,4.00E+04,5.79E+01,7.50E-01,9.81E-03,8.09E+01,1.17E-04,4.48E-01,2.45E-01,2.35E-01,2.81E+02,1.64E+01,2.97E+02,0.001083129,0.001123324
9.13E+03,4.00E+04,2.46E+02,2.60E+00,9.81E-03,8.09E+01,1.17E-04,4.48E-01,2.45E-01,2.35E-01,2.81E+02,1.64E+01,2.97E+02,0.001083129,0.001123324
9.18E+03,40099,5.86E+01,7.54E-01,9.86E-03,8.09E+01,1.17E-04,4.48E-01,2.44E-01,2.38E-01,2.82E+02,1.69E+01,2.99E+02,0.001080071,0.00112017
9.18E+03,4.01E+04,2.46E+02,2.60E+00,9.86E-03,8.09E+01,1.17E-04,4.48E-01,2.44E-01,2.38E-01,2.82E+02,1.69E+01,2.99E+02,0.001080056,0.001120154
9.20E+03,4.02E+04,5.70E+01,7.53E-01,9.78E-03,8.09E+01,1.16E-04,4.47E-01,2.45E-01,2.32E-01,2.79E+02,1.59E+01,2.95E+02,0.001076999,0.001117001
9.20E+03,4.02E+04,2.46E+02,2.60E+00,9.78E-03,8.09E+01,1.16E-04,4.47E-01,2.45E-01,2.32E-01,2.79E+02,1.59E+01,2.95E+02,0.001076999,0.001117001
9.22E+03,40299,5.89E+01,7.52E-01,9.94E-03,8.09E+01,1.16E-04,4.45E-01,2.41E-01,2.41E-01,2.80E+02,1.73E+01,2.97E+02,0.001073973,0.001113881
9.22E+03,4.03E+04,2.45E+02,2.60E+00,9.94E-03,8.09E+01,1.16E-04,4.45E-01,2.41E-01,2.41E-01,2.80E+02,1.73E+01,2.97E+02,0.001073958,0.001113865
9.24E+03,40399,5.90E+01,7.49E-01,9.92E-03,8.09E+01,1.16E-04,4.46E-01,2.42E-01,2.40E-01,2.82E+02,1.72E+01,2.99E+02,0.001070949,0.001110762
9.24E+03,4.04E+04,2.45E+02,2.60E+00,9.92E-03,8.09E+01,1.16E-04,4.46E-01,2.42E-01,2.40E-01,2.82E+02,1.72E+01,2.99E+02,0.001070934,0.001110746
9.26E+03,40499,5.83E+01,7.52E-01,9.84E-03,8.09E+01,1.15E-04,4.47E-01,2.44E-01,2.37E-01,2.81E+02,1.67E+01,2.97E+02,0.00106794,0.001107658
9.26E+03,40500,2.46E+02,2.60E+00,9.84E-03,8.09E+01,1.15E-04,4.47E-01,2.44E-01,2.37E-01,2.81E+02,1.67E+01,2.97E+02,0.00106791,0.001107627
9.28E+03,4.06E+04,5.68E+01,7.50E-01,9.81E-03,8.09E+01,1.15E-04,4.45E-01,2.45E-01,2.32E-01,2.79E+02,1.58E+01,2.95E+02,0.001064932,0.001104556
9.28E+03,4.06E+04,2.45E+02,2.60E+00,9.81E-03,8.09E+01,1.15E-04,4.45E-01,2.45E-01,2.32E-01,2.79E+02,1.58E+01,2.95E+02,0.001064932,0.001104556
9.30E+03,40699,5.81E+01,7.51E-01,9.88E-03,8.10E+01,1.15E-04,4.46E-01,2.43E-01,2.37E-01,2.80E+02,1.67E+01,2.97E+02,0.00106197,0.001101501
9.30E+03,4.07E+04,2.45E+02,2.60E+00,9.88E-03,8.10E+01,1.15E-04,4.46E-01,2.43E-01,2.37E-01,2.80E+02,1.67E+01,2.97E+02,0.001061955,0.001101486
9.32E+03,40799,5.88E+01,7.52E-01,9.92E-03,8.10E+01,1.15E-04,4.45E-01,2.41E-01,2.40E-01,2.80E+02,1.71E+01,2.97E+02,0.001059008,0.001098446
9.32E+03,4.08E+04,2.45E+02,2.60E+00,9.92E-03,8.10E+01,1.15E-04,4.45E-01,2.41E-01,2.40E-01,2.80E+02,1.71E+01,2.97E+02,0.001058993,0.001098431
9.34E+03,40899,5.81E+01,7.51E-01,9.88E-03,8.10E+01,1.14E-04,4.45E-01,2.42E-01,2.37E-01,2.80E+02,1.67E+01,2.96E+02,0.001056062,0.001095408
9.34E+03,4.09E+04,2.45E+02,2.60E+00,9.88E-03,8.10E+01,1.14E-04,4.45E-01,2.42E-01,2.37E-01,2.80E+02,1.67E+01,2.96E+02,0.001056047,0.001095392
9.36E+03,4.10E+04,5.74E+01,7.52E-01,9.85E-03,8.10E+01,1.14E-04,4.45E-01,2.43E-01,2.35E-01,2.79E+02,1.62E+01,2.95E+02,0.001053116,0.00109237
9.36E+03,4.10E+04,2.45E+02,2.60E+00,9.85E-03,8.10E+01,1.14E-04,4.45E-01,2.43E-01,2.35E-01,2.79E+02,1.62E+01,2.95E+02,0.001053116,0.00109237
9.41E+03,4.11E+04,5.80E+01,7.54E-01,9.91E-03,8.10E+01,1.14E-04,4.46E-01,2.43E-01,2.37E-01,2.80E+02,1.66E+01,2.97E+02,0.001050201,0.001089362
9.41E+03,4.11E+04,2.45E+02,2.61E+00,9.91E-03,8.10E+01,1.14E-04,4.46E-01,2.43E-01,2.37E-01,2.80E+02,1.66E+01,2.97E+02,0.001050201,0.001089362
9.43E+03,41199,5.83E+01,7.52E-01,9.93E-03,8.10E+01,1.14E-04,4.44E-01,2.41E-01,2.39E-01,2.79E+02,1.69E+01,2.96E+02,0.001047315,0.001086386
9.43E+03,4.12E+04,2.44E+02,2.60E+00,9.93E-03,8.10E+01,1.14E-04,4.44E-01,2.41E-01,2.39E-01,2.79E+02,1.69E+01,2.96E+02,0.001047301,0.001086371
9.45E+03,4.13E+04,5.74E+01,7.51E-01,9.86E-03,8.10E+01,1.13E-04,4.45E-01,2.43E-01,2.35E-01,2.79E+02,1.63E+01,2.95E+02,0.001044415,0.001083395
9.45E+03,4.13E+04,2.45E+02,2.60E+00,9.86E-03,8.10E+01,1.13E-04,4.45E-01,2.43E-01,2.35E-01,2.79E+02,1.63E+01,2.95E+02,0.001044415,0.001083395
9.47E+03,41399,5.82E+01,7.50E-01,9.87E-03,8.10E+01,1.13E-04,4.46E-01,2.43E-01,2.37E-01,2.81E+02,1.67E+01,2.97E+02,0.001041559,0.001080449
9.47E+03,41400,2.45E+02,2.60E+00,9.87E-03,8.10E+01,1.13E-04,4.46E-01,2.43E-01,2.37E-01,2.81E+02,1.67E+01,2.97E+02,0.001041531,0.001080419
9.49E+03,4.15E+04,5.75E+01,7.52E-01,9.87E-03,8.11E+01,1.13E-04,4.44E-01,2.43E-01,2.35E-01,2.79E+02,1.63E+01,2.95E+02,0.001038689,0.001077488
9.49E+03,4.15E+04,2.45E+02,2.60E+00,9.87E-03,8.11E+01,1.13E-04,4.44E-01,2.43E-01,2.35E-01,2.79E+02,1.63E+01,2.95E+02,0.001038689,0.001077488
9.51E+03,41599,5.82E+01,7.50E-01,9.87E-03,8.11E+01,1.12E-04,4.45E-01,2.42E-01,2.37E-01,2.80E+02,1.67E+01,2.97E+02,0.001035862,0.001074572
9.51E+03,41600,2.45E+02,2.60E+00,9.87E-03,8.11E+01,1.12E-04,4.45E-01,2.42E-01,2.37E-01,2.80E+02,1.67E+01,2.97E+02,0.001035834,0.001074543
9.53E+03,41699,5.90E+01,7.51E-01,1.00E-02,8.11E+01,1.12E-04,4.42E-01,2.39E-01,2.42E-01,2.80E+02,1.74E+01,2.97E+02,0.001033036,0.001071657
9.53E+03,4.17E+04,2.44E+02,2.60E+00,1.00E-02,8.11E+01,1.12E-04,4.42E-01,2.39E-01,2.42E-01,2.80E+02,1.74E+01,2.97E+02,0.001033022,0.001071642
9.55E+03,4.18E+04,5.69E+01,7.52E-01,9.84E-03,8.11E+01,1.12E-04,4.44E-01,2.43E-01,2.33E-01,2.78E+02,1.59E+01,2.94E+02,0.00103021,0.001068741
9.55E+03,4.18E+04,2.44E+02,2.60E+00,9.84E-03,8.11E+01,1.12E-04,4.44E-01,2.43E-01,2.33E-01,2.78E+02,1.59E+01,2.94E+02,0.00103021,0.001068741
9.57E+03,4.19E+04,5.75E+01,7.51E-01,9.88E-03,8.11E+01,1.12E-04,4.43E-01,2.42E-01,2.35E-01,2.79E+02,1.63E+01,2.95E+02,0.001027412,0.001065855
9.57E+03,4.19E+04,2.44E+02,2.60E+00,9.88E-03,8.11E+01,1.12E-04,4.43E-01,2.42E-01,2.35E-01,2.79E+02,1.63E+01,2.95E+02,0.001027412,0.001065855
9.59E+03,41999,5.81E+01,7.51E-01,9.92E-03,8.11E+01,1.11E-04,4.43E-01,2.41E-01,2.38E-01,2.79E+02,1.68E+01,2.96E+02,0.001024643,0.001062998
9.59E+03,4.20E+04,2.44E+02,2.60E+00,9.92E-03,8.11E+01,1.11E-04,4.43E-01,2.41E-01,2.38E-01,2.79E+02,1.68E+01,2.96E+02,0.001024629,0.001062984
9.64E+03,4.21E+04,5.74E+01,7.56E-01,9.89E-03,8.11E+01,1.11E-04,4.45E-01,2.43E-01,2.35E-01,2.79E+02,1.63E+01,2.96E+02,0.00102186,0.001060127
9.64E+03,4.21E+04,2.44E+02,2.61E+00,9.89E-03,8.11E+01,1.11E-04,4.45E-01,2.43E-01,2.35E-01,2.79E+02,1.63E+01,2.96E+02,0.00102186,0.001060127
9.66E+03,42199,5.82E+01,7.55E-01,9.94E-03,8.11E+01,1.11E-04,4.42E-01,2.40E-01,2.39E-01,2.78E+02,1.69E+01,2.95E+02,0.001019118,0.001057299
9.66E+03,4.22E+04,2.44E+02,2.60E+00,9.94E-03,8.11E+01,1.11E-04,4.42E-01,2.40E-01,2.39E-01,2.78E+02,1.69E+01,2.95E+02,0.001019104,0.001057285
9.68E+03,4.23E+04,5.74E+01,7.54E-01,9.87E-03,8.11E+01,1.11E-04,4.43E-01,2.42E-01,2.35E-01,2.78E+02,1.63E+01,2.94E+02,0.001016363,0.001054457
9.68E+03,42300,2.44E+02,2.60E+00,9.87E-03,8.11E+01,1.11E-04,4.43E-01,2.42E-01,2.35E-01,2.78E+02,1.63E+01,2.94E+02,0.001016349,0.001054443
9.70E+03,42399,5.81E+01,7.53E-01,9.92E-03,8.12E+01,1.10E-04,4.43E-01,2.41E-01,2.38E-01,2.79E+02,1.67E+01,2.96E+02,0.001013649,0.001051657
9.70E+03,42400,2.44E+02,2.60E+00,9.92E-03,8.12E+01,1.10E-04,4.43E-01,2.41E-01,2.38E-01,2.79E+02,1.67E+01,2.96E+02,0.001013622,0.001051629
9.72E+03,42499,5.82E+01,7.54E-01,9.92E-03,8.12E+01,1.10E-04,4.43E-01,2.41E-01,2.38E-01,2.79E+02,1.68E+01,2.96E+02,0.001010935,0.001048857
9.72E+03,42500,2.44E+02,2.60E+00,9.92E-03,8.12E+01,1.10E-04,4.43E-01,2.41E-01,2.38E-01,2.79E+02,1.68E+01,2.96E+02,0.001010908,0.00104883
9.74E+03,42599,5.81E+01,7.52E-01,1.00E-02,8.12E+01,1.10E-04,4.40E-01,2.39E-01,2.39E-01,2.78E+02,1.69E+01,2.95E+02,0.001008235,0.001046072
9.74E+03,4.26E+04,2.43E+02,2.60E+00,1.00E-02,8.12E+01,1.10E-04,4.40E-01,2.39E-01,2.39E-01,2.78E+02,1.69E+01,2.95E+02,0.001008222,0.001046058
9.76E+03,4.27E+04,5.75E+01,7.52E-01,9.92E-03,8.12E+01,1.10E-04,4.41E-01,2.41E-01,2.36E-01,2.78E+02,1.64E+01,2.94E+02,0.001005535,0.001043286
9.76E+03,4.27E+04,2.43E+02,2.60E+00,9.92E-03,8.12E+01,1.10E-04,4.41E-01,2.41E-01,2.36E-01,2.78E+02,1.64E+01,2.94E+02,0.001005535,0.001043286
9.78E+03,42799,5.81E+01,7.54E-01,9.96E-03,8.12E+01,1.09E-04,4.41E-01,2.39E-01,2.39E-01,2.78E+02,1.68E+01,2.95E+02,0.001002875,0.001040542
9.78E+03,4.28E+04,2.43E+02,2.60E+00,9.96E-03,8.12E+01,1.09E-04,4.41E-01,2.39E-01,2.39E-01,2.78E+02,1.68E+01,2.95E+02,0.001002862,0.001040528
9.80E+03,42899,5.86E+01,7.54E-01,1.00E-02,8.12E+01,1.09E-04,4.41E-01,2.38E-01,2.41E-01,2.78E+02,1.72E+01,2.95E+02,0.001000215,0.001037797
9.80E+03,4.29E+04,2.43E+02,2.60E+00,1.00E-02,8.12E+01,1.09E-04,4.41E-01,2.38E-01,2.41E-01,2.78E+02,1.72E+01,2.95E+02,0.001000202,0.001037784
9.82E+03,42999,5.77E+01,7.50E-01,9.96E-03,8.12E+01,1.09E-04,4.40E-01,2.40E-01,2.37E-01,2.78E+02,1.66E+01,2.94E+02,0.000997569,0.001035067
