Repository: ckrmustafa/Damage_Tolerance_of_Adhesive_Bonds

# Damage_Tolerance_of_Adhesive_Bonds
R Shiny dashboard for machine learning regression and data analysis on adhesive bond damage tolerance datasets.

File: E-001-I-processed.csv (part 4 of 25)
t,N,F,d,C,a,dadN,G_max,Delta_sqrt(G),R,Cyclic_Energy,Monotonic_Energy,Total_Energy,dU_cyc/dN,dU_tot/dN
[s],[cycles],[N],[mm],[mm/N],[mm],[mm/cycle],[N/mm],[N/mm],[-],[mJ],[mJ],[mJ],[mJ],[mJ]
9.82E+03,4.30E+04,2.43E+02,2.60E+00,9.96E-03,8.12E+01,1.09E-04,4.40E-01,2.40E-01,2.37E-01,2.78E+02,1.66E+01,2.94E+02,0.000997555,0.001035053
9.86E+03,43099,5.85E+01,7.52E-01,1.00E-02,8.12E+01,1.09E-04,4.43E-01,2.41E-01,2.40E-01,2.80E+02,1.71E+01,2.98E+02,0.000994935,0.00103235
9.86E+03,43100,2.44E+02,2.61E+00,1.00E-02,8.12E+01,1.09E-04,4.43E-01,2.41E-01,2.40E-01,2.80E+02,1.71E+01,2.98E+02,0.000994909,0.001032322
9.88E+03,4.32E+04,5.74E+01,7.52E-01,9.89E-03,8.12E+01,1.09E-04,4.42E-01,2.41E-01,2.35E-01,2.78E+02,1.63E+01,2.94E+02,0.000992301,0.001029632
9.88E+03,43200,2.44E+02,2.60E+00,9.89E-03,8.12E+01,1.09E-04,4.42E-01,2.41E-01,2.35E-01,2.78E+02,1.63E+01,2.94E+02,0.000992288,0.001029619
9.90E+03,4.33E+04,5.73E+01,7.52E-01,9.93E-03,8.12E+01,1.08E-04,4.40E-01,2.40E-01,2.36E-01,2.77E+02,1.63E+01,2.93E+02,0.000989694,0.001026942
9.90E+03,43300,2.43E+02,2.60E+00,9.93E-03,8.12E+01,1.08E-04,4.40E-01,2.40E-01,2.36E-01,2.77E+02,1.63E+01,2.93E+02,0.000989681,0.001026928
9.92E+03,43399,5.80E+01,7.51E-01,9.98E-03,8.13E+01,1.08E-04,4.40E-01,2.39E-01,2.39E-01,2.78E+02,1.68E+01,2.95E+02,0.000987112,0.001024278
9.92E+03,43400,2.43E+02,2.60E+00,9.98E-03,8.13E+01,1.08E-04,4.40E-01,2.39E-01,2.39E-01,2.78E+02,1.68E+01,2.95E+02,0.000987086,0.001024251
9.94E+03,43499,5.88E+01,7.52E-01,1.01E-02,8.13E+01,1.08E-04,4.39E-01,2.37E-01,2.43E-01,2.78E+02,1.74E+01,2.95E+02,0.00098453,0.001021614
9.94E+03,4.35E+04,2.42E+02,2.60E+00,1.01E-02,8.13E+01,1.08E-04,4.39E-01,2.37E-01,2.43E-01,2.78E+02,1.74E+01,2.95E+02,0.000984517,0.0010216
9.96E+03,4.36E+04,5.73E+01,7.50E-01,9.99E-03,8.13E+01,1.08E-04,4.38E-01,2.39E-01,2.37E-01,2.77E+02,1.64E+01,2.93E+02,0.000981948,0.001018949
9.96E+03,4.36E+04,2.42E+02,2.60E+00,9.99E-03,8.13E+01,1.08E-04,4.38E-01,2.39E-01,2.37E-01,2.77E+02,1.64E+01,2.93E+02,0.000981948,0.001018949
9.98E+03,43699,5.80E+01,7.50E-01,1.00E-02,8.13E+01,1.07E-04,4.38E-01,2.38E-01,2.39E-01,2.77E+02,1.69E+01,2.94E+02,0.000979404,0.001016324
9.98E+03,4.37E+04,2.42E+02,2.60E+00,1.00E-02,8.13E+01,1.07E-04,4.38E-01,2.38E-01,2.39E-01,2.77E+02,1.69E+01,2.94E+02,0.000979391,0.001016311
1.00E+04,43799,5.81E+01,7.50E-01,1.00E-02,8.13E+01,1.07E-04,4.39E-01,2.39E-01,2.39E-01,2.78E+02,1.69E+01,2.95E+02,0.00097686,0.001013699
1.00E+04,43800,2.43E+02,2.60E+00,1.00E-02,8.13E+01,1.07E-04,4.39E-01,2.39E-01,2.39E-01,2.78E+02,1.69E+01,2.95E+02,0.000976834,0.001013673
1.00E+04,4.39E+04,5.67E+01,7.52E-01,9.96E-03,8.13E+01,1.07E-04,4.38E-01,2.39E-01,2.34E-01,2.76E+02,1.60E+01,2.92E+02,0.000974315,0.001011073
1.00E+04,4.39E+04,2.42E+02,2.60E+00,9.96E-03,8.13E+01,1.07E-04,4.38E-01,2.39E-01,2.34E-01,2.76E+02,1.60E+01,2.92E+02,0.000974315,0.001011073
1.00E+04,4.40E+04,5.73E+01,7.51E-01,9.93E-03,8.13E+01,1.07E-04,4.40E-01,2.40E-01,2.36E-01,2.77E+02,1.63E+01,2.94E+02,0.000971795,0.001008473
1.00E+04,44000,2.43E+02,2.60E+00,9.93E-03,8.13E+01,1.07E-04,4.40E-01,2.40E-01,2.36E-01,2.77E+02,1.63E+01,2.94E+02,0.000971783,0.00100846
1.01E+04,4.41E+04,5.72E+01,7.52E-01,9.96E-03,8.13E+01,1.06E-04,4.42E-01,2.42E-01,2.35E-01,2.79E+02,1.63E+01,2.95E+02,0.000969288,0.001005886
1.01E+04,44100,2.43E+02,2.61E+00,9.96E-03,8.13E+01,1.06E-04,4.42E-01,2.42E-01,2.35E-01,2.79E+02,1.63E+01,2.95E+02,0.000969276,0.001005873
1.01E+04,44199,5.80E+01,7.52E-01,1.00E-02,8.13E+01,1.06E-04,4.38E-01,2.37E-01,2.40E-01,2.77E+02,1.68E+01,2.94E+02,0.000966805,0.001003324
1.01E+04,4.42E+04,2.42E+02,2.60E+00,1.00E-02,8.13E+01,1.06E-04,4.38E-01,2.37E-01,2.40E-01,2.77E+02,1.68E+01,2.94E+02,0.000966793,0.001003311
1.01E+04,4.43E+04,5.66E+01,7.51E-01,9.96E-03,8.14E+01,1.06E-04,4.37E-01,2.40E-01,2.34E-01,2.76E+02,1.59E+01,2.91E+02,0.00096431,0.001000748
1.01E+04,4.43E+04,2.42E+02,2.60E+00,9.96E-03,8.14E+01,1.06E-04,4.37E-01,2.40E-01,2.34E-01,2.76E+02,1.59E+01,2.91E+02,0.00096431,0.001000748
1.02E+04,44399,5.87E+01,7.52E-01,1.00E-02,8.14E+01,1.06E-04,4.38E-01,2.37E-01,2.42E-01,2.78E+02,1.73E+01,2.95E+02,0.000961851,0.000998211
1.02E+04,44400,2.43E+02,2.60E+00,1.00E-02,8.14E+01,1.06E-04,4.38E-01,2.37E-01,2.42E-01,2.78E+02,1.73E+01,2.95E+02,0.000961826,0.000998186
1.02E+04,4.45E+04,5.72E+01,7.50E-01,1.00E-02,8.14E+01,1.05E-04,4.37E-01,2.38E-01,2.36E-01,2.76E+02,1.63E+01,2.92E+02,0.000959379,0.00099566
1.02E+04,4.45E+04,2.42E+02,2.60E+00,1.00E-02,8.14E+01,1.05E-04,4.37E-01,2.38E-01,2.36E-01,2.76E+02,1.63E+01,2.92E+02,0.000959379,0.00099566
1.02E+04,44599,5.86E+01,7.51E-01,1.00E-02,8.14E+01,1.05E-04,4.38E-01,2.37E-01,2.42E-01,2.78E+02,1.73E+01,2.95E+02,0.000956944,0.000993147
1.02E+04,44600,2.42E+02,2.60E+00,1.00E-02,8.14E+01,1.05E-04,4.38E-01,2.37E-01,2.42E-01,2.78E+02,1.73E+01,2.95E+02,0.000956919,0.000993122
1.02E+04,44699,5.80E+01,7.53E-01,1.00E-02,8.14E+01,1.05E-04,4.38E-01,2.38E-01,2.39E-01,2.77E+02,1.68E+01,2.94E+02,0.000954508,0.000990633
1.02E+04,44700,2.42E+02,2.60E+00,1.00E-02,8.14E+01,1.05E-04,4.38E-01,2.38E-01,2.39E-01,2.77E+02,1.68E+01,2.94E+02,0.000954483,0.000990608
1.02E+04,44799,5.79E+01,7.51E-01,1.00E-02,8.14E+01,1.05E-04,4.38E-01,2.38E-01,2.39E-01,2.77E+02,1.68E+01,2.94E+02,0.000952083,0.000988131
1.02E+04,44800,2.42E+02,2.60E+00,1.00E-02,8.14E+01,1.05E-04,4.38E-01,2.38E-01,2.39E-01,2.77E+02,1.68E+01,2.94E+02,0.000952059,0.000988106
1.03E+04,4.49E+04,5.65E+01,7.52E-01,9.97E-03,8.14E+01,1.05E-04,4.37E-01,2.39E-01,2.34E-01,2.75E+02,1.59E+01,2.91E+02,0.000949659,0.000985629
1.03E+04,4.49E+04,2.42E+02,2.60E+00,9.97E-03,8.14E+01,1.05E-04,4.37E-01,2.39E-01,2.34E-01,2.75E+02,1.59E+01,2.91E+02,0.000949659,0.000985629
1.03E+04,44999,5.78E+01,7.51E-01,1.01E-02,8.14E+01,1.04E-04,4.35E-01,2.36E-01,2.40E-01,2.76E+02,1.69E+01,2.93E+02,0.000947269,0.000983163
1.03E+04,4.50E+04,2.41E+02,2.60E+00,1.01E-02,8.14E+01,1.04E-04,4.35E-01,2.36E-01,2.40E-01,2.76E+02,1.69E+01,2.93E+02,0.000947257,0.000983151
1.03E+04,45099,2.43E+02,2.61E+00,1.00E-02,8.14E+01,1.04E-04,4.41E-01,2.42E-01,2.33E-01,2.78E+02,1.60E+01,2.94E+02,0.00094488,0.000980696
1.03E+04,4.51E+04,5.66E+01,7.52E-01,1.00E-02,8.14E+01,1.04E-04,4.41E-01,2.42E-01,2.33E-01,2.78E+02,1.60E+01,2.94E+02,0.000944868,0.000980684
1.03E+04,45199,5.76E+01,7.51E-01,1.01E-02,8.15E+01,1.04E-04,4.36E-01,2.37E-01,2.39E-01,2.76E+02,1.67E+01,2.93E+02,0.000942501,0.000978241
1.03E+04,4.52E+04,2.41E+02,2.60E+00,1.01E-02,8.15E+01,1.04E-04,4.36E-01,2.37E-01,2.39E-01,2.76E+02,1.67E+01,2.93E+02,0.000942489,0.000978229
1.04E+04,45299,5.76E+01,7.52E-01,1.01E-02,8.15E+01,1.04E-04,4.34E-01,2.36E-01,2.40E-01,2.75E+02,1.68E+01,2.92E+02,0.000940134,0.000975798
1.04E+04,4.53E+04,2.40E+02,2.60E+00,1.01E-02,8.15E+01,1.04E-04,4.34E-01,2.36E-01,2.40E-01,2.75E+02,1.68E+01,2.92E+02,0.000940122,0.000975786
1.04E+04,45399,5.84E+01,7.52E-01,1.01E-02,8.15E+01,1.03E-04,4.35E-01,2.35E-01,2.42E-01,2.76E+02,1.72E+01,2.93E+02,0.000937777,0.000973366
1.04E+04,4.54E+04,2.41E+02,2.60E+00,1.01E-02,8.15E+01,1.03E-04,4.35E-01,2.35E-01,2.42E-01,2.76E+02,1.72E+01,2.93E+02,0.000937766,0.000973354
1.04E+04,45499,5.82E+01,7.51E-01,1.01E-02,8.15E+01,1.03E-04,4.36E-01,2.36E-01,2.41E-01,2.76E+02,1.71E+01,2.94E+02,0.000935432,0.000970946
1.04E+04,45500,2.41E+02,2.60E+00,1.01E-02,8.15E+01,1.03E-04,4.36E-01,2.36E-01,2.41E-01,2.76E+02,1.71E+01,2.94E+02,0.000935409,0.000970922
1.04E+04,4.56E+04,5.61E+01,7.52E-01,1.00E-02,8.15E+01,1.03E-04,4.34E-01,2.38E-01,2.33E-01,2.74E+02,1.58E+01,2.89E+02,0.000933086,0.000968524
1.04E+04,4.56E+04,2.41E+02,2.60E+00,1.00E-02,8.15E+01,1.03E-04,4.34E-01,2.38E-01,2.33E-01,2.74E+02,1.58E+01,2.89E+02,0.000933086,0.000968524
1.04E+04,4.57E+04,5.68E+01,7.52E-01,1.00E-02,8.15E+01,1.03E-04,4.34E-01,2.37E-01,2.36E-01,2.74E+02,1.62E+01,2.90E+02,0.000930763,0.000966127
1.04E+04,4.57E+04,2.40E+02,2.60E+00,1.00E-02,8.15E+01,1.03E-04,4.34E-01,2.37E-01,2.36E-01,2.74E+02,1.62E+01,2.90E+02,0.000930763,0.000966127
1.05E+04,45799,5.74E+01,7.52E-01,1.00E-02,8.15E+01,1.03E-04,4.35E-01,2.37E-01,2.38E-01,2.76E+02,1.66E+01,2.92E+02,0.000928462,0.000963752
1.05E+04,45800,2.41E+02,2.60E+00,1.00E-02,8.15E+01,1.03E-04,4.35E-01,2.37E-01,2.38E-01,2.76E+02,1.66E+01,2.92E+02,0.000928439,0.000963728
1.05E+04,45899,5.80E+01,7.51E-01,1.01E-02,8.15E+01,1.02E-04,4.35E-01,2.36E-01,2.41E-01,2.76E+02,1.70E+01,2.93E+02,0.000926161,0.000961376
1.05E+04,45900,2.41E+02,2.60E+00,1.01E-02,8.15E+01,1.02E-04,4.35E-01,2.36E-01,2.41E-01,2.76E+02,1.70E+01,2.93E+02,0.000926138,0.000961352
1.05E+04,45999,5.75E+01,7.52E-01,1.01E-02,8.15E+01,1.02E-04,4.32E-01,2.34E-01,2.40E-01,2.74E+02,1.67E+01,2.91E+02,0.00092387,0.000959011
1.05E+04,4.60E+04,2.40E+02,2.60E+00,1.01E-02,8.15E+01,1.02E-04,4.32E-01,2.34E-01,2.40E-01,2.74E+02,1.67E+01,2.91E+02,0.000923858,0.000959
1.05E+04,46099,2.42E+02,2.61E+00,1.00E-02,8.15E+01,1.02E-04,4.39E-01,2.40E-01,2.35E-01,2.77E+02,1.63E+01,2.94E+02,0.000921589,0.000956658
1.05E+04,4.61E+04,5.70E+01,7.53E-01,1.00E-02,8.15E+01,1.02E-04,4.39E-01,2.40E-01,2.35E-01,2.77E+02,1.63E+01,2.94E+02,0.000921578,0.000956646
1.06E+04,46199,5.75E+01,7.52E-01,1.01E-02,8.16E+01,1.02E-04,4.34E-01,2.36E-01,2.39E-01,2.75E+02,1.67E+01,2.92E+02,0.00091932,0.000954315
1.06E+04,4.62E+04,2.41E+02,2.60E+00,1.01E-02,8.16E+01,1.02E-04,4.34E-01,2.36E-01,2.39E-01,2.75E+02,1.67E+01,2.92E+02,0.000919308,0.000954303
1.06E+04,4.63E+04,5.68E+01,7.52E-01,1.01E-02,8.16E+01,1.02E-04,4.33E-01,2.36E-01,2.36E-01,2.74E+02,1.62E+01,2.90E+02,0.000917049,0.000951971
1.06E+04,4.63E+04,2.40E+02,2.60E+00,1.01E-02,8.16E+01,1.02E-04,4.33E-01,2.36E-01,2.36E-01,2.74E+02,1.62E+01,2.90E+02,0.000917049,0.000951971
1.06E+04,4.64E+04,5.68E+01,7.52E-01,1.01E-02,8.16E+01,1.01E-04,4.33E-01,2.36E-01,2.36E-01,2.74E+02,1.62E+01,2.90E+02,0.0009148,0.00094965
1.06E+04,4.64E+04,2.40E+02,2.60E+00,1.01E-02,8.16E+01,1.01E-04,4.33E-01,2.36E-01,2.36E-01,2.74E+02,1.62E+01,2.90E+02,0.0009148,0.00094965
1.06E+04,46499,5.76E+01,7.53E-01,1.01E-02,8.16E+01,1.01E-04,4.33E-01,2.35E-01,2.40E-01,2.75E+02,1.67E+01,2.92E+02,0.000912573,0.00094735
1.06E+04,4.65E+04,2.40E+02,2.60E+00,1.01E-02,8.16E+01,1.01E-04,4.33E-01,2.35E-01,2.40E-01,2.75E+02,1.67E+01,2.92E+02,0.000912562,0.000947339
1.06E+04,4.66E+04,5.68E+01,7.51E-01,1.01E-02,8.16E+01,1.01E-04,4.33E-01,2.36E-01,2.36E-01,2.74E+02,1.62E+01,2.90E+02,0.000910333,0.000945039
1.06E+04,4.66E+04,2.40E+02,2.60E+00,1.01E-02,8.16E+01,1.01E-04,4.33E-01,2.36E-01,2.36E-01,2.74E+02,1.62E+01,2.90E+02,0.000910333,0.000945039
1.07E+04,46699,5.75E+01,7.52E-01,1.01E-02,8.16E+01,1.01E-04,4.33E-01,2.35E-01,2.39E-01,2.75E+02,1.67E+01,2.91E+02,0.000908127,0.00094276
1.07E+04,4.67E+04,2.40E+02,2.60E+00,1.01E-02,8.16E+01,1.01E-04,4.33E-01,2.35E-01,2.39E-01,2.75E+02,1.67E+01,2.91E+02,0.000908115,0.000942749
1.07E+04,4.68E+04,5.68E+01,7.50E-01,1.01E-02,8.16E+01,1.01E-04,4.31E-01,2.35E-01,2.37E-01,2.73E+02,1.63E+01,2.90E+02,0.000905908,0.00094047
1.07E+04,4.68E+04,2.39E+02,2.60E+00,1.01E-02,8.16E+01,1.01E-04,4.31E-01,2.35E-01,2.37E-01,2.73E+02,1.63E+01,2.90E+02,0.000905908,0.00094047
1.07E+04,4.69E+04,5.69E+01,7.51E-01,1.00E-02,8.16E+01,1.00E-04,4.34E-01,2.37E-01,2.36E-01,2.75E+02,1.63E+01,2.91E+02,0.00090371,0.000938201
1.07E+04,46900,2.41E+02,2.60E+00,1.00E-02,8.16E+01,1.00E-04,4.34E-01,2.37E-01,2.36E-01,2.75E+02,1.63E+01,2.91E+02,0.000903699,0.00093819
1.07E+04,4.70E+04,5.62E+01,7.52E-01,1.00E-02,8.16E+01,1.00E-04,4.32E-01,2.36E-01,2.34E-01,2.73E+02,1.59E+01,2.89E+02,0.000901522,0.000935942
1.07E+04,4.70E+04,2.40E+02,2.60E+00,1.00E-02,8.16E+01,1.00E-04,4.32E-01,2.36E-01,2.34E-01,2.73E+02,1.59E+01,2.89E+02,0.000901522,0.000935942
1.08E+04,47099,2.39E+02,2.60E+00,1.02E-02,8.16E+01,9.99E-05,4.31E-01,2.32E-01,2.43E-01,2.73E+02,1.71E+01,2.90E+02,0.000899355,0.000933705
1.08E+04,4.71E+04,5.80E+01,7.62E-01,1.02E-02,8.16E+01,9.99E-05,4.31E-01,2.32E-01,2.43E-01,2.73E+02,1.71E+01,2.90E+02,0.000899344,0.000933694
1.08E+04,4.72E+04,5.63E+01,7.51E-01,1.01E-02,8.17E+01,9.97E-05,4.33E-01,2.37E-01,2.35E-01,2.74E+02,1.59E+01,2.90E+02,0.000897176,0.000931456
1.08E+04,47200,2.40E+02,2.60E+00,1.01E-02,8.17E+01,9.97E-05,4.33E-01,2.37E-01,2.35E-01,2.74E+02,1.59E+01,2.90E+02,0.000897165,0.000931445
1.08E+04,4.73E+04,5.58E+01,7.52E-01,1.00E-02,8.17E+01,9.95E-05,4.31E-01,2.36E-01,2.33E-01,2.72E+02,1.56E+01,2.88E+02,0.000895018,0.000929228
1.08E+04,4.73E+04,2.39E+02,2.60E+00,1.00E-02,8.17E+01,9.95E-05,4.31E-01,2.36E-01,2.33E-01,2.72E+02,1.56E+01,2.88E+02,0.000895018,0.000929228
1.08E+04,4.74E+04,5.63E+01,7.52E-01,1.01E-02,8.17E+01,9.93E-05,4.31E-01,2.36E-01,2.35E-01,2.73E+02,1.60E+01,2.89E+02,0.000892869,0.00092701
1.08E+04,4.74E+04,2.39E+02,2.60E+00,1.01E-02,8.17E+01,9.93E-05,4.31E-01,2.36E-01,2.35E-01,2.73E+02,1.60E+01,2.89E+02,0.000892869,0.00092701
1.09E+04,47499,5.68E+01,7.51E-01,1.01E-02,8.17E+01,9.91E-05,4.31E-01,2.35E-01,2.38E-01,2.73E+02,1.64E+01,2.90E+02,0.000890741,0.000924812
1.09E+04,4.75E+04,2.39E+02,2.60E+00,1.01E-02,8.17E+01,9.91E-05,4.31E-01,2.35E-01,2.38E-01,2.73E+02,1.64E+01,2.90E+02,0.00089073,0.000924801
1.09E+04,47599,5.68E+01,7.52E-01,1.01E-02,8.17E+01,9.89E-05,4.31E-01,2.35E-01,2.38E-01,2.73E+02,1.64E+01,2.90E+02,0.000888612,0.000922614
1.09E+04,4.76E+04,2.39E+02,2.60E+00,1.01E-02,8.17E+01,9.89E-05,4.31E-01,2.35E-01,2.38E-01,2.73E+02,1.64E+01,2.90E+02,0.000888601,0.000922603
1.09E+04,47699,5.69E+01,7.51E-01,1.01E-02,8.17E+01,9.87E-05,4.31E-01,2.35E-01,2.37E-01,2.74E+02,1.63E+01,2.90E+02,0.000886492,0.000920426
1.09E+04,47700,2.40E+02,2.60E+00,1.01E-02,8.17E+01,9.87E-05,4.31E-01,2.35E-01,2.37E-01,2.74E+02,1.63E+01,2.90E+02,0.000886471,0.000920404
1.09E+04,47799,5.68E+01,7.52E-01,1.01E-02,8.17E+01,9.85E-05,4.31E-01,2.35E-01,2.37E-01,2.73E+02,1.63E+01,2.90E+02,0.000884382,0.000918247
1.09E+04,47800,2.40E+02,2.60E+00,1.01E-02,8.17E+01,9.85E-05,4.31E-01,2.35E-01,2.37E-01,2.73E+02,1.63E+01,2.90E+02,0.000884361,0.000918225
1.09E+04,4.79E+04,5.61E+01,7.51E-01,1.01E-02,8.17E+01,9.83E-05,4.31E-01,2.36E-01,2.34E-01,2.73E+02,1.58E+01,2.89E+02,0.00088227,0.000916067
1.09E+04,47900,2.40E+02,2.60E+00,1.01E-02,8.17E+01,9.83E-05,4.31E-01,2.36E-01,2.34E-01,2.73E+02,1.58E+01,2.89E+02,0.00088226,0.000916056
1.10E+04,47999,5.67E+01,7.50E-01,1.01E-02,8.17E+01,9.81E-05,4.31E-01,2.35E-01,2.37E-01,2.74E+02,1.63E+01,2.90E+02,0.000880189,0.000913919
1.10E+04,48000,2.40E+02,2.60E+00,1.01E-02,8.17E+01,9.81E-05,4.31E-01,2.35E-01,2.37E-01,2.74E+02,1.63E+01,2.90E+02,0.000880169,0.000913897
1.10E+04,48099,2.39E+02,2.60E+00,1.02E-02,8.17E+01,9.79E-05,4.30E-01,2.30E-01,2.45E-01,2.73E+02,1.75E+01,2.90E+02,0.000878107,0.000911769
1.10E+04,4.81E+04,5.85E+01,7.65E-01,1.02E-02,8.17E+01,9.79E-05,4.30E-01,2.30E-01,2.45E-01,2.73E+02,1.75E+01,2.90E+02,0.000878097,0.000911758
1.10E+04,48199,5.79E+01,7.54E-01,1.02E-02,8.18E+01,9.78E-05,4.29E-01,2.31E-01,2.43E-01,2.73E+02,1.72E+01,2.90E+02,0.000876034,0.000909628
1.10E+04,4.82E+04,2.38E+02,2.60E+00,1.02E-02,8.18E+01,9.78E-05,4.29E-01,2.31E-01,2.43E-01,2.73E+02,1.72E+01,2.90E+02,0.000876024,0.000909618
1.10E+04,48299,5.71E+01,7.52E-01,1.02E-02,8.18E+01,9.76E-05,4.30E-01,2.34E-01,2.39E-01,2.73E+02,1.65E+01,2.90E+02,0.000873971,0.000907497
1.10E+04,48300,2.39E+02,2.60E+00,1.02E-02,8.18E+01,9.76E-05,4.30E-01,2.34E-01,2.39E-01,2.73E+02,1.65E+01,2.90E+02,0.00087395,0.000907476
1.11E+04,48399,5.72E+01,7.53E-01,1.01E-02,8.18E+01,9.74E-05,4.30E-01,2.33E-01,2.40E-01,2.73E+02,1.66E+01,2.89E+02,0.000871916,0.000905376
1.11E+04,48400,2.39E+02,2.60E+00,1.01E-02,8.18E+01,9.74E-05,4.30E-01,2.33E-01,2.40E-01,2.73E+02,1.66E+01,2.89E+02,0.000871895,0.000905355
1.11E+04,48499,5.71E+01,7.52E-01,1.02E-02,8.18E+01,9.72E-05,4.28E-01,2.32E-01,2.40E-01,2.72E+02,1.66E+01,2.89E+02,0.00086987,0.000903264
1.11E+04,4.85E+04,2.38E+02,2.60E+00,1.02E-02,8.18E+01,9.72E-05,4.28E-01,2.32E-01,2.40E-01,2.72E+02,1.66E+01,2.89E+02,0.00086986,0.000903253
1.11E+04,4.86E+04,5.66E+01,7.53E-01,1.01E-02,8.18E+01,9.70E-05,4.30E-01,2.34E-01,2.37E-01,2.73E+02,1.62E+01,2.89E+02,0.000867823,0.00090115
1.11E+04,48600,2.39E+02,2.60E+00,1.01E-02,8.18E+01,9.70E-05,4.30E-01,2.34E-01,2.37E-01,2.73E+02,1.62E+01,2.89E+02,0.000867813,0.00090114
1.11E+04,48699,5.79E+01,7.51E-01,1.03E-02,8.18E+01,9.68E-05,4.28E-01,2.31E-01,2.43E-01,2.73E+02,1.72E+01,2.90E+02,0.000865806,0.000899067
1.11E+04,4.87E+04,2.38E+02,2.60E+00,1.03E-02,8.18E+01,9.68E-05,4.28E-01,2.31E-01,2.43E-01,2.73E+02,1.72E+01,2.90E+02,0.000865796,0.000899057
1.11E+04,48799,5.70E+01,7.52E-01,1.02E-02,8.18E+01,9.66E-05,4.26E-01,2.31E-01,2.40E-01,2.71E+02,1.66E+01,2.88E+02,0.000863787,0.000896983
1.11E+04,4.88E+04,2.37E+02,2.60E+00,1.02E-02,8.18E+01,9.66E-05,4.26E-01,2.31E-01,2.40E-01,2.71E+02,1.66E+01,2.88E+02,0.000863777,0.000896972
1.12E+04,48899,5.77E+01,7.52E-01,1.02E-02,8.18E+01,9.64E-05,4.27E-01,2.31E-01,2.43E-01,2.73E+02,1.71E+01,2.90E+02,0.000861777,0.000894907
1.12E+04,4.89E+04,2.38E+02,2.60E+00,1.02E-02,8.18E+01,9.64E-05,4.27E-01,2.31E-01,2.43E-01,2.73E+02,1.71E+01,2.90E+02,0.000861767,0.000894897
1.12E+04,48999,5.78E+01,7.54E-01,1.02E-02,8.18E+01,9.62E-05,4.29E-01,2.31E-01,2.42E-01,2.73E+02,1.71E+01,2.90E+02,0.000859776,0.000892841
1.12E+04,49000,2.38E+02,2.60E+00,1.02E-02,8.18E+01,9.62E-05,4.29E-01,2.31E-01,2.42E-01,2.73E+02,1.71E+01,2.90E+02,0.000859756,0.00089282
1.12E+04,49099,2.41E+02,2.61E+00,1.08E-02,8.18E+01,9.60E-05,4.34E-01,4.34E-01,0,3.14E+02,1.70E+01,3.31E+02,0.000857784,0.000890783
1.12E+04,4.92E+04,5.60E+01,7.51E-01,1.01E-02,8.19E+01,9.59E-05,4.28E-01,2.34E-01,2.35E-01,2.72E+02,1.70E+01,2.89E+02,0.00085579,0.000888724
1.12E+04,4.92E+04,2.38E+02,2.60E+00,1.01E-02,8.19E+01,9.59E-05,4.28E-01,2.34E-01,2.35E-01,2.72E+02,1.59E+01,2.88E+02,0.00085579,0.000888724
1.13E+04,4.93E+04,5.60E+01,7.49E-01,1.01E-02,8.19E+01,9.57E-05,4.28E-01,2.34E-01,2.35E-01,2.72E+02,1.59E+01,2.88E+02,0.000853815,0.000886685
1.13E+04,4.93E+04,2.38E+02,2.60E+00,1.01E-02,8.19E+01,9.57E-05,4.28E-01,2.34E-01,2.35E-01,2.72E+02,1.62E+01,2.88E+02,0.000853815,0.000886685
1.13E+04,4.94E+04,5.66E+01,7.48E-01,1.02E-02,8.19E+01,9.55E-05,4.26E-01,2.32E-01,2.38E-01,2.72E+02,1.62E+01,2.88E+02,0.000851848,0.000884654
1.13E+04,4.94E+04,2.37E+02,2.60E+00,1.02E-02,8.19E+01,9.55E-05,4.26E-01,2.32E-01,2.38E-01,2.72E+02,1.64E+01,2.88E+02,0.000851848,0.000884654
1.13E+04,4.95E+04,5.66E+01,7.50E-01,1.02E-02,8.19E+01,9.53E-05,4.26E-01,2.32E-01,2.39E-01,2.71E+02,1.64E+01,2.88E+02,0.00084989,0.000882632
1.13E+04,4.95E+04,2.37E+02,2.60E+00,1.02E-02,8.19E+01,9.53E-05,4.26E-01,2.32E-01,2.39E-01,2.71E+02,1.64E+01,2.88E+02,0.00084989,0.000882632
1.13E+04,4.96E+04,5.66E+01,7.49E-01,1.02E-02,8.19E+01,9.51E-05,4.27E-01,2.33E-01,2.38E-01,2.72E+02,1.64E+01,2.89E+02,0.00084794,0.000880618
1.13E+04,4.96E+04,2.38E+02,2.60E+00,1.02E-02,8.19E+01,9.51E-05,4.27E-01,2.33E-01,2.38E-01,2.72E+02,1.59E+01,2.88E+02,0.00084794,0.000880618
1.13E+04,4.97E+04,5.59E+01,7.51E-01,1.02E-02,8.19E+01,9.49E-05,4.26E-01,2.32E-01,2.36E-01,2.70E+02,1.59E+01,2.86E+02,0.000845999,0.000878614
1.13E+04,4.97E+04,2.37E+02,2.60E+00,1.02E-02,8.19E+01,9.49E-05,4.26E-01,2.32E-01,2.36E-01,2.70E+02,1.59E+01,2.86E+02,0.000845999,0.000878614
1.14E+04,4.98E+04,5.59E+01,7.49E-01,1.02E-02,8.19E+01,9.48E-05,4.27E-01,2.33E-01,2.35E-01,2.71E+02,1.59E+01,2.87E+02,0.000844066,0.000876617
1.14E+04,4.98E+04,2.38E+02,2.60E+00,1.02E-02,8.19E+01,9.48E-05,4.27E-01,2.33E-01,2.35E-01,2.71E+02,1.62E+01,2.88E+02,0.000844066,0.000876617
1.14E+04,4.99E+04,5.65E+01,7.49E-01,1.02E-02,8.19E+01,9.46E-05,4.27E-01,2.33E-01,2.38E-01,2.72E+02,1.62E+01,2.88E+02,0.000842141,0.00087463
1.14E+04,4.99E+04,2.38E+02,2.60E+00,1.02E-02,8.19E+01,9.46E-05,4.27E-01,2.33E-01,2.38E-01,2.72E+02,1.63E+01,2.88E+02,0.000842141,0.00087463
1.14E+04,5.00E+04,5.64E+01,7.50E-01,1.03E-02,8.19E+01,9.44E-05,4.25E-01,2.31E-01,2.39E-01,2.71E+02,1.63E+01,2.87E+02,0.000840225,0.00087265
1.14E+04,5.00E+04,2.37E+02,2.60E+00,1.03E-02,8.19E+01,9.44E-05,4.25E-01,2.31E-01,2.39E-01,2.71E+02,1.49E+01,2.86E+02,0.000840225,0.00087265
1.14E+04,5.01E+04,5.39E+01,7.43E-01,1.38E-02,8.19E+01,9.42E-05,2.77E-02,2.77E-02,0,2.00E+01,1.49E+01,3.49E+01,0.000838316,0.00087068
1.15E+04,50199,5.66E+01,7.51E-01,1.02E-02,8.19E+01,9.40E-05,4.26E-01,2.32E-01,2.38E-01,2.72E+02,1.64E+01,2.88E+02,0.000836426,0.000868727
1.15E+04,50200,2.37E+02,2.60E+00,1.02E-02,8.19E+01,9.40E-05,4.26E-01,2.32E-01,2.38E-01,2.72E+02,1.64E+01,2.88E+02,0.000836407,0.000868707
11493,5.03E+04,5.53E+01,7.51E-01,1.01E-02,8.20E+01,9.39E-05,4.27E-01,2.34E-01,2.32E-01,2.71E+02,1.55E+01,2.86E+02,0.000834524,0.000866763
1.15E+04,50300,2.38E+02,2.60E+00,1.01E-02,8.20E+01,9.39E-05,4.27E-01,2.34E-01,2.32E-01,2.71E+02,1.55E+01,2.86E+02,0.000834515,0.000866753
1.15E+04,50399,5.66E+01,7.51E-01,1.03E-02,8.20E+01,9.37E-05,4.25E-01,2.31E-01,2.39E-01,2.71E+02,1.65E+01,2.87E+02,0.00083265,0.000864827
1.15E+04,5.04E+04,2.37E+02,2.60E+00,1.03E-02,8.20E+01,9.37E-05,4.25E-01,2.31E-01,2.39E-01,2.71E+02,1.65E+01,2.87E+02,0.00083264,0.000864817
1.15E+04,50499,5.66E+01,7.52E-01,1.02E-02,8.20E+01,9.35E-05,4.26E-01,2.32E-01,2.38E-01,2.71E+02,1.63E+01,2.88E+02,0.000830773,0.000862889
1.15E+04,50500,2.37E+02,2.60E+00,1.02E-02,8.20E+01,9.35E-05,4.26E-01,2.32E-01,2.38E-01,2.71E+02,1.63E+01,2.88E+02,0.000830755,0.00086287
1.16E+04,5.06E+04,5.58E+01,7.50E-01,1.02E-02,8.20E+01,9.33E-05,4.24E-01,2.32E-01,2.36E-01,2.70E+02,1.59E+01,2.86E+02,0.000828896,0.00086095
1.16E+04,5.06E+04,2.36E+02,2.60E+00,1.02E-02,8.20E+01,9.33E-05,4.24E-01,2.32E-01,2.36E-01,2.70E+02,1.59E+01,2.86E+02,0.000828896,0.00086095
1.16E+04,5.07E+04,5.59E+01,7.51E-01,1.03E-02,8.20E+01,9.32E-05,4.23E-01,2.30E-01,2.37E-01,2.69E+02,1.60E+01,2.85E+02,0.000827036,0.000859029
1.16E+04,5.07E+04,2.36E+02,2.60E+00,1.03E-02,8.20E+01,9.32E-05,4.23E-01,2.30E-01,2.37E-01,2.69E+02,1.60E+01,2.85E+02,0.000827036,0.000859029
1.16E+04,50799,5.65E+01,7.51E-01,1.02E-02,8.20E+01,9.30E-05,4.25E-01,2.31E-01,2.38E-01,2.71E+02,1.63E+01,2.87E+02,0.000825192,0.000857125
1.16E+04,50800,2.37E+02,2.60E+00,1.02E-02,8.20E+01,9.30E-05,4.25E-01,2.31E-01,2.38E-01,2.71E+02,1.63E+01,2.87E+02,0.000825174,0.000857106
1.16E+04,5.09E+04,5.59E+01,7.50E-01,1.02E-02,8.20E+01,9.28E-05,4.26E-01,2.33E-01,2.35E-01,2.71E+02,1.58E+01,2.87E+02,0.000823338,0.00085521
1.16E+04,50900,2.38E+02,2.60E+00,1.02E-02,8.20E+01,9.28E-05,4.26E-01,2.33E-01,2.35E-01,2.71E+02,1.58E+01,2.87E+02,0.000823329,0.000855201
1.16E+04,50999,5.72E+01,7.53E-01,1.03E-02,8.20E+01,9.26E-05,4.24E-01,2.29E-01,2.42E-01,2.71E+02,1.68E+01,2.88E+02,0.000821511,0.000853322
1.16E+04,5.10E+04,2.36E+02,2.60E+00,1.03E-02,8.20E+01,9.26E-05,4.24E-01,2.29E-01,2.42E-01,2.71E+02,1.68E+01,2.88E+02,0.000821502,0.000853313
1.17E+04,51099,5.66E+01,7.50E-01,1.02E-02,8.20E+01,9.25E-05,4.25E-01,2.31E-01,2.39E-01,2.71E+02,1.64E+01,2.88E+02,0.000819681,0.000851433
1.17E+04,51100,2.37E+02,2.60E+00,1.02E-02,8.20E+01,9.25E-05,4.25E-01,2.31E-01,2.39E-01,2.71E+02,1.64E+01,2.88E+02,0.000819663,0.000851414
1.17E+04,5.12E+04,5.61E+01,7.51E-01,1.02E-02,8.20E+01,9.23E-05,4.25E-01,2.31E-01,2.37E-01,2.70E+02,1.61E+01,2.87E+02,0.000817851,0.000849542
1.17E+04,5.12E+04,2.37E+02,2.60E+00,1.02E-02,8.20E+01,9.23E-05,4.25E-01,2.31E-01,2.37E-01,2.70E+02,1.61E+01,2.87E+02,0.000817851,0.000849542
1.17E+04,51299,5.76E+01,7.52E-01,1.03E-02,8.20E+01,9.21E-05,4.24E-01,2.29E-01,2.44E-01,2.71E+02,1.71E+01,2.89E+02,0.000816046,0.000847677
1.17E+04,5.13E+04,2.36E+02,2.60E+00,1.03E-02,8.20E+01,9.21E-05,4.24E-01,2.29E-01,2.44E-01,2.71E+02,1.71E+01,2.89E+02,0.000816037,0.000847668
1.17E+04,5.14E+04,5.60E+01,7.52E-01,1.02E-02,8.21E+01,9.19E-05,4.24E-01,2.31E-01,2.37E-01,2.70E+02,1.61E+01,2.86E+02,0.00081423,0.000845802
1.17E+04,5.14E+04,2.36E+02,2.60E+00,1.02E-02,8.21E+01,9.19E-05,4.24E-01,2.31E-01,2.37E-01,2.70E+02,1.61E+01,2.86E+02,0.00081423,0.000845802
1.18E+04,5.15E+04,5.54E+01,7.52E-01,1.03E-02,8.21E+01,9.18E-05,4.23E-01,2.31E-01,2.35E-01,2.69E+02,1.57E+01,2.84E+02,0.000812431,0.000843944
1.18E+04,5.15E+04,2.36E+02,2.60E+00,1.03E-02,8.21E+01,9.18E-05,4.23E-01,2.31E-01,2.35E-01,2.69E+02,1.57E+01,2.84E+02,0.000812431,0.000843944
1.18E+04,51599,5.66E+01,7.51E-01,1.03E-02,8.21E+01,9.16E-05,4.22E-01,2.29E-01,2.41E-01,2.70E+02,1.66E+01,2.87E+02,0.000810649,0.000842102
1.18E+04,5.16E+04,2.36E+02,2.60E+00,1.03E-02,8.21E+01,9.16E-05,4.22E-01,2.29E-01,2.41E-01,2.70E+02,1.66E+01,2.87E+02,0.00081064,0.000842093
1.18E+04,5.17E+04,5.59E+01,7.50E-01,1.02E-02,8.21E+01,9.14E-05,4.23E-01,2.31E-01,2.37E-01,2.70E+02,1.60E+01,2.86E+02,0.000808855,0.00084025
1.18E+04,5.17E+04,2.36E+02,2.60E+00,1.02E-02,8.21E+01,9.14E-05,4.23E-01,2.31E-01,2.37E-01,2.70E+02,1.60E+01,2.86E+02,0.000808855,0.00084025
1.18E+04,5.18E+04,5.57E+01,7.53E-01,1.03E-02,8.21E+01,9.13E-05,4.22E-01,2.30E-01,2.37E-01,2.68E+02,1.59E+01,2.84E+02,0.000807079,0.000838415
1.18E+04,5.18E+04,2.35E+02,2.60E+00,1.03E-02,8.21E+01,9.13E-05,4.22E-01,2.30E-01,2.37E-01,2.68E+02,1.59E+01,2.84E+02,0.000807079,0.000838415
1.18E+04,5.19E+04,5.56E+01,7.54E-01,1.02E-02,8.21E+01,9.11E-05,4.24E-01,2.31E-01,2.35E-01,2.69E+02,1.58E+01,2.85E+02,0.000805309,0.000836587
1.18E+04,51900,2.37E+02,2.60E+00,1.02E-02,8.21E+01,9.11E-05,4.24E-01,2.31E-01,2.35E-01,2.69E+02,1.58E+01,2.85E+02,0.0008053,0.000836578
1.19E+04,51999,5.67E+01,7.52E-01,1.03E-02,8.21E+01,9.09E-05,4.23E-01,2.29E-01,2.40E-01,2.70E+02,1.66E+01,2.87E+02,0.000803556,0.000834776
1.19E+04,5.20E+04,2.36E+02,2.60E+00,1.03E-02,8.21E+01,9.09E-05,4.23E-01,2.29E-01,2.40E-01,2.70E+02,1.66E+01,2.87E+02,0.000803547,0.000834767
1.19E+04,5.21E+04,5.55E+01,7.52E-01,1.03E-02,8.21E+01,9.08E-05,4.22E-01,2.30E-01,2.36E-01,2.68E+02,1.58E+01,2.84E+02,0.000801792,0.000832954
1.19E+04,5.21E+04,2.35E+02,2.60E+00,1.03E-02,8.21E+01,9.08E-05,4.22E-01,2.30E-01,2.36E-01,2.68E+02,1.58E+01,2.84E+02,0.000801792,0.000832954
1.19E+04,52199,5.64E+01,7.52E-01,1.03E-02,8.21E+01,9.06E-05,4.23E-01,2.30E-01,2.39E-01,2.70E+02,1.63E+01,2.86E+02,0.000800053,0.000831157
1.19E+04,52200,2.36E+02,2.60E+00,1.03E-02,8.21E+01,9.06E-05,4.23E-01,2.30E-01,2.39E-01,2.70E+02,1.63E+01,2.86E+02,0.000800036,0.000831139
1.19E+04,5.23E+04,5.58E+01,7.53E-01,1.03E-02,8.21E+01,9.04E-05,4.22E-01,2.30E-01,2.37E-01,2.69E+02,1.60E+01,2.84E+02,0.000798304,0.00082935
1.19E+04,5.23E+04,2.35E+02,2.60E+00,1.03E-02,8.21E+01,9.04E-05,4.22E-01,2.30E-01,2.37E-01,2.69E+02,1.60E+01,2.84E+02,0.000798304,0.00082935
1.20E+04,52399,5.64E+01,7.52E-01,1.02E-02,8.21E+01,9.03E-05,4.24E-01,2.30E-01,2.38E-01,2.70E+02,1.63E+01,2.87E+02,0.000796579,0.000827568
1.20E+04,52400,2.37E+02,2.60E+00,1.02E-02,8.21E+01,9.03E-05,4.24E-01,2.30E-01,2.38E-01,2.70E+02,1.63E+01,2.87E+02,0.000796562,0.000827551
1.20E+04,52499,5.63E+01,7.52E-01,1.03E-02,8.22E+01,9.01E-05,4.22E-01,2.29E-01,2.39E-01,2.69E+02,1.63E+01,2.86E+02,0.000794852,0.000825785
1.20E+04,5.25E+04,2.35E+02,2.60E+00,1.03E-02,8.22E+01,9.01E-05,4.22E-01,2.29E-01,2.39E-01,2.69E+02,1.63E+01,2.86E+02,0.000794844,0.000825776
1.20E+04,52599,5.62E+01,7.52E-01,1.03E-02,8.22E+01,8.99E-05,4.21E-01,2.29E-01,2.39E-01,2.69E+02,1.63E+01,2.85E+02,0.000793133,0.000824009
1.20E+04,5.26E+04,2.35E+02,2.60E+00,1.03E-02,8.22E+01,8.99E-05,4.21E-01,2.29E-01,2.39E-01,2.69E+02,1.63E+01,2.85E+02,0.000793124,0.000824
1.20E+04,5.27E+04,5.56E+01,7.52E-01,1.02E-02,8.22E+01,8.98E-05,4.22E-01,2.30E-01,2.36E-01,2.69E+02,1.58E+01,2.85E+02,0.000791412,0.000822231
1.20E+04,52700,2.36E+02,2.60E+00,1.02E-02,8.22E+01,8.98E-05,4.22E-01,2.30E-01,2.36E-01,2.69E+02,1.58E+01,2.85E+02,0.000791403,0.000822222
1.20E+04,52799,5.62E+01,7.52E-01,1.03E-02,8.22E+01,8.96E-05,4.22E-01,2.29E-01,2.38E-01,2.69E+02,1.62E+01,2.85E+02,0.000789715,0.000820477
1.20E+04,52800,2.36E+02,2.60E+00,1.03E-02,8.22E+01,8.96E-05,4.22E-01,2.29E-01,2.38E-01,2.69E+02,1.62E+01,2.85E+02,0.000789698,0.00082046
1.21E+04,52899,5.61E+01,7.52E-01,1.03E-02,8.22E+01,8.95E-05,4.22E-01,2.30E-01,2.38E-01,2.69E+02,1.62E+01,2.86E+02,0.000788016,0.000818722
1.21E+04,52900,2.36E+02,2.60E+00,1.03E-02,8.22E+01,8.95E-05,4.22E-01,2.30E-01,2.38E-01,2.69E+02,1.62E+01,2.86E+02,0.000787999,0.000818705
1.21E+04,52999,5.62E+01,7.52E-01,1.03E-02,8.22E+01,8.93E-05,4.20E-01,2.28E-01,2.39E-01,2.69E+02,1.63E+01,2.85E+02,0.000786324,0.000816975
1.21E+04,5.30E+04,2.35E+02,2.60E+00,1.03E-02,8.22E+01,8.93E-05,4.20E-01,2.28E-01,2.39E-01,2.69E+02,1.63E+01,2.85E+02,0.000786316,0.000816966
1.21E+04,53099,2.36E+02,2.60E+00,1.02E-02,8.22E+01,8.91E-05,4.22E-01,2.31E-01,2.35E-01,2.69E+02,1.58E+01,2.85E+02,0.000784639,0.000815234
1.21E+04,5.31E+04,5.55E+01,7.52E-01,1.02E-02,8.22E+01,8.91E-05,4.22E-01,2.31E-01,2.35E-01,2.69E+02,1.58E+01,2.85E+02,0.000784631,0.000815225
1.22E+04,5.32E+04,5.57E+01,7.51E-01,1.03E-02,8.22E+01,8.90E-05,4.21E-01,2.29E-01,2.37E-01,2.68E+02,1.59E+01,2.84E+02,0.000782953,0.000813491
1.22E+04,53200,2.35E+02,2.60E+00,1.03E-02,8.22E+01,8.90E-05,4.21E-01,2.29E-01,2.37E-01,2.68E+02,1.59E+01,2.84E+02,0.000782944,0.000813483
1.22E+04,5.33E+04,5.56E+01,7.51E-01,1.03E-02,8.22E+01,8.88E-05,4.21E-01,2.30E-01,2.36E-01,2.69E+02,1.59E+01,2.85E+02,0.000781281,0.000811764
1.22E+04,53300,2.36E+02,2.60E+00,1.03E-02,8.22E+01,8.88E-05,4.21E-01,2.30E-01,2.36E-01,2.69E+02,1.59E+01,2.85E+02,0.000781273,0.000811756
1.22E+04,5.34E+04,5.56E+01,7.51E-01,1.03E-02,8.22E+01,8.87E-05,4.19E-01,2.28E-01,2.38E-01,2.68E+02,1.60E+01,2.84E+02,0.000779617,0.000810044
1.22E+04,5.34E+04,2.34E+02,2.60E+00,1.03E-02,8.22E+01,8.87E-05,4.19E-01,2.28E-01,2.38E-01,2.68E+02,1.60E+01,2.84E+02,0.000779617,0.000810044
1.22E+04,5.35E+04,5.50E+01,7.51E-01,1.03E-02,8.22E+01,8.85E-05,4.20E-01,2.30E-01,2.34E-01,2.67E+02,1.56E+01,2.83E+02,0.000777958,0.000808331
1.22E+04,53500,2.35E+02,2.60E+00,1.03E-02,8.22E+01,8.85E-05,4.20E-01,2.30E-01,2.34E-01,2.67E+02,1.56E+01,2.83E+02,0.00077795,0.000808323
1.22E+04,53599,5.63E+01,7.51E-01,1.03E-02,8.23E+01,8.83E-05,4.20E-01,2.28E-01,2.40E-01,2.69E+02,1.64E+01,2.85E+02,0.000776315,0.000806633
1.22E+04,53600,2.35E+02,2.60E+00,1.03E-02,8.23E+01,8.83E-05,4.20E-01,2.28E-01,2.40E-01,2.69E+02,1.64E+01,2.85E+02,0.000776299,0.000806616
1.23E+04,5.37E+04,5.57E+01,7.52E-01,1.04E-02,8.23E+01,8.82E-05,4.18E-01,2.28E-01,2.38E-01,2.67E+02,1.60E+01,2.83E+02,0.000774662,0.000804925
1.23E+04,5.37E+04,2.34E+02,2.60E+00,1.04E-02,8.23E+01,8.82E-05,4.18E-01,2.28E-01,2.38E-01,2.67E+02,1.60E+01,2.83E+02,0.000774662,0.000804925
1.23E+04,53799,5.63E+01,7.50E-01,1.04E-02,8.23E+01,8.80E-05,4.18E-01,2.27E-01,2.40E-01,2.68E+02,1.64E+01,2.84E+02,0.000773032,0.000803241
1.23E+04,5.38E+04,2.34E+02,2.60E+00,1.04E-02,8.23E+01,8.80E-05,4.18E-01,2.27E-01,2.40E-01,2.68E+02,1.64E+01,2.84E+02,0.000773024,0.000803232
1.23E+04,53899,5.63E+01,7.51E-01,1.04E-02,8.23E+01,8.79E-05,4.18E-01,2.27E-01,2.41E-01,2.68E+02,1.65E+01,2.84E+02,0.0007714,0.000801555
1.23E+04,5.39E+04,2.34E+02,2.60E+00,1.04E-02,8.23E+01,8.79E-05,4.18E-01,2.27E-01,2.41E-01,2.68E+02,1.65E+01,2.84E+02,0.000771392,0.000801546
1.23E+04,53999,5.63E+01,7.52E-01,1.04E-02,8.23E+01,8.77E-05,4.19E-01,2.27E-01,2.40E-01,2.68E+02,1.64E+01,2.85E+02,0.000769774,0.000799875
1.23E+04,54000,2.34E+02,2.60E+00,1.04E-02,8.23E+01,8.77E-05,4.19E-01,2.27E-01,2.40E-01,2.68E+02,1.64E+01,2.85E+02,0.000769758,0.000799858
1.23E+04,5.41E+04,5.57E+01,7.51E-01,1.04E-02,8.23E+01,8.76E-05,4.18E-01,2.28E-01,2.38E-01,2.67E+02,1.61E+01,2.84E+02,0.000768147,0.000798194
1.23E+04,5.41E+04,2.34E+02,2.60E+00,1.04E-02,8.23E+01,8.76E-05,4.18E-01,2.28E-01,2.38E-01,2.67E+02,1.61E+01,2.84E+02,0.000768147,0.000798194
1.24E+04,5.42E+04,5.53E+01,7.53E-01,1.04E-02,8.23E+01,8.74E-05,4.17E-01,2.27E-01,2.37E-01,2.66E+02,1.58E+01,2.82E+02,0.000766535,0.000796527
1.24E+04,5.42E+04,2.33E+02,2.60E+00,1.04E-02,8.23E+01,8.74E-05,4.17E-01,2.27E-01,2.37E-01,2.66E+02,1.58E+01,2.82E+02,0.000766535,0.000796527
1.24E+04,5.43E+04,5.58E+01,7.51E-01,1.04E-02,8.23E+01,8.73E-05,4.18E-01,2.27E-01,2.38E-01,2.67E+02,1.61E+01,2.84E+02,0.000764928,0.000794868
1.24E+04,5.43E+04,2.34E+02,2.60E+00,1.04E-02,8.23E+01,8.73E-05,4.18E-01,2.27E-01,2.38E-01,2.67E+02,1.61E+01,2.84E+02,0.000764928,0.000794868
1.24E+04,5.44E+04,5.59E+01,7.50E-01,1.04E-02,8.23E+01,8.71E-05,4.18E-01,2.27E-01,2.39E-01,2.68E+02,1.62E+01,2.84E+02,0.000763328,0.000793214
1.24E+04,5.44E+04,2.34E+02,2.60E+00,1.04E-02,8.23E+01,8.71E-05,4.18E-01,2.27E-01,2.39E-01,2.68E+02,1.62E+01,2.84E+02,0.000763328,0.000793214
1.24E+04,5.45E+04,5.53E+01,7.51E-01,1.03E-02,8.23E+01,8.69E-05,4.18E-01,2.28E-01,2.36E-01,2.67E+02,1.58E+01,2.83E+02,0.000761735,0.000791568
1.24E+04,5.45E+04,2.34E+02,2.60E+00,1.03E-02,8.23E+01,8.69E-05,4.18E-01,2.28E-01,2.36E-01,2.67E+02,1.58E+01,2.83E+02,0.000761735,0.000791568
1.25E+04,54599,5.65E+01,7.51E-01,1.04E-02,8.23E+01,8.68E-05,4.17E-01,2.26E-01,2.42E-01,2.68E+02,1.66E+01,2.84E+02,0.000760155,0.000789936
1.25E+04,5.46E+04,2.34E+02,2.60E+00,1.04E-02,8.23E+01,8.68E-05,4.17E-01,2.26E-01,2.42E-01,2.68E+02,1.66E+01,2.84E+02,0.000760147,0.000789927
1.25E+04,5.47E+04,5.58E+01,7.51E-01,1.04E-02,8.24E+01,8.66E-05,4.17E-01,2.27E-01,2.39E-01,2.67E+02,1.62E+01,2.83E+02,0.000758566,0.000788293
1.25E+04,5.47E+04,2.34E+02,2.60E+00,1.04E-02,8.24E+01,8.66E-05,4.17E-01,2.27E-01,2.39E-01,2.67E+02,1.62E+01,2.83E+02,0.000758566,0.000788293
1.25E+04,5.48E+04,5.58E+01,7.51E-01,1.04E-02,8.24E+01,8.65E-05,4.17E-01,2.27E-01,2.39E-01,2.67E+02,1.62E+01,2.83E+02,0.000756991,0.000786666
1.25E+04,5.48E+04,2.34E+02,2.60E+00,1.04E-02,8.24E+01,8.65E-05,4.17E-01,2.27E-01,2.39E-01,2.67E+02,1.62E+01,2.83E+02,0.000756991,0.000786666
1.25E+04,5.49E+04,5.57E+01,7.52E-01,1.03E-02,8.24E+01,8.63E-05,4.18E-01,2.28E-01,2.38E-01,2.68E+02,1.60E+01,2.84E+02,0.000755422,0.000785044
1.25E+04,54900,2.34E+02,2.60E+00,1.03E-02,8.24E+01,8.63E-05,4.18E-01,2.28E-01,2.38E-01,2.68E+02,1.60E+01,2.84E+02,0.000755414,0.000785036
1.25E+04,5.50E+04,5.51E+01,7.52E-01,1.03E-02,8.24E+01,8.62E-05,4.17E-01,2.27E-01,2.36E-01,2.66E+02,1.57E+01,2.82E+02,0.000753859,0.000783429
1.25E+04,5.50E+04,2.33E+02,2.60E+00,1.03E-02,8.24E+01,8.62E-05,4.17E-01,2.27E-01,2.36E-01,2.66E+02,1.57E+01,2.82E+02,0.000753859,0.000783429
1.26E+04,5.51E+04,5.57E+01,7.51E-01,1.04E-02,8.24E+01,8.60E-05,4.18E-01,2.27E-01,2.38E-01,2.67E+02,1.60E+01,2.83E+02,0.000752302,0.000781821
1.26E+04,55100,2.34E+02,2.60E+00,1.04E-02,8.24E+01,8.60E-05,4.18E-01,2.27E-01,2.38E-01,2.67E+02,1.60E+01,2.83E+02,0.000752294,0.000781813
1.26E+04,5.52E+04,5.54E+01,7.52E-01,1.03E-02,8.24E+01,8.59E-05,4.18E-01,2.28E-01,2.37E-01,2.67E+02,1.58E+01,2.83E+02,0.000750751,0.000780218
1.26E+04,55200,2.34E+02,2.60E+00,1.03E-02,8.24E+01,8.59E-05,4.18E-01,2.28E-01,2.37E-01,2.67E+02,1.58E+01,2.83E+02,0.000750744,0.00078021
1.26E+04,55299,5.59E+01,7.52E-01,1.04E-02,8.24E+01,8.57E-05,4.17E-01,2.26E-01,2.39E-01,2.67E+02,1.62E+01,2.83E+02,0.000749214,0.00077863
1.26E+04,55300,2.33E+02,2.60E+00,1.04E-02,8.24E+01,8.57E-05,4.17E-01,2.26E-01,2.39E-01,2.67E+02,1.62E+01,2.83E+02,0.000749199,0.000778614
1.26E+04,55399,2.34E+02,2.60E+00,1.04E-02,8.24E+01,8.56E-05,4.18E-01,2.26E-01,2.42E-01,2.68E+02,1.67E+01,2.85E+02,0.000747676,0.000777039
1.26E+04,55399,5.66E+01,7.51E-01,1.04E-02,8.24E+01,8.56E-05,4.18E-01,2.26E-01,2.42E-01,2.68E+02,1.67E+01,2.85E+02,0.000747676,0.000777039
1.27E+04,55499,5.58E+01,7.50E-01,1.04E-02,8.24E+01,8.55E-05,4.16E-01,2.26E-01,2.39E-01,2.67E+02,1.62E+01,2.83E+02,0.000746143,0.000775455
1.27E+04,55500,2.33E+02,2.60E+00,1.04E-02,8.24E+01,8.55E-05,4.16E-01,2.26E-01,2.39E-01,2.67E+02,1.62E+01,2.83E+02,0.000746127,0.000775439
1.27E+04,55599,5.57E+01,7.51E-01,1.04E-02,8.24E+01,8.53E-05,4.17E-01,2.27E-01,2.38E-01,2.67E+02,1.61E+01,2.83E+02,0.000744616,0.000773877
1.27E+04,55600,2.34E+02,2.60E+00,1.04E-02,8.24E+01,8.53E-05,4.17E-01,2.27E-01,2.38E-01,2.67E+02,1.61E+01,2.83E+02,0.0007446,0.000773861
1.27E+04,5.57E+04,5.51E+01,7.52E-01,1.04E-02,8.24E+01,8.52E-05,4.15E-01,2.26E-01,2.37E-01,2.65E+02,1.58E+01,2.81E+02,0.000743087,0.000772297
1.27E+04,5.57E+04,2.33E+02,2.60E+00,1.04E-02,8.24E+01,8.52E-05,4.15E-01,2.26E-01,2.37E-01,2.65E+02,1.58E+01,2.81E+02,0.000743087,0.000772297
1.27E+04,5.58E+04,5.52E+01,7.52E-01,1.04E-02,8.24E+01,8.50E-05,4.15E-01,2.26E-01,2.37E-01,2.66E+02,1.58E+01,2.81E+02,0.000741572,0.000770731
1.27E+04,5.58E+04,2.33E+02,2.60E+00,1.04E-02,8.24E+01,8.50E-05,4.15E-01,2.26E-01,2.37E-01,2.66E+02,1.58E+01,2.81E+02,0.000741572,0.000770731
1.27E+04,55899,2.34E+02,2.60E+00,1.03E-02,8.25E+01,8.49E-05,4.17E-01,2.27E-01,2.36E-01,2.67E+02,1.58E+01,2.82E+02,0.00074007,0.000769179
1.27E+04,5.59E+04,5.52E+01,7.52E-01,1.03E-02,8.25E+01,8.49E-05,4.17E-01,2.27E-01,2.36E-01,2.67E+02,1.58E+01,2.82E+02,0.000740062,0.000769171
1.28E+04,55999,5.59E+01,7.52E-01,1.05E-02,8.25E+01,8.47E-05,4.15E-01,2.25E-01,2.40E-01,2.66E+02,1.63E+01,2.82E+02,0.000738566,0.000767625
1.28E+04,5.60E+04,2.32E+02,2.60E+00,1.05E-02,8.25E+01,8.47E-05,4.15E-01,2.25E-01,2.40E-01,2.66E+02,1.63E+01,2.82E+02,0.000738558,0.000767617
1.28E+04,56099,5.59E+01,7.51E-01,1.04E-02,8.25E+01,8.46E-05,4.16E-01,2.26E-01,2.40E-01,2.67E+02,1.63E+01,2.83E+02,0.000737068,0.000766077
1.28E+04,56100,2.33E+02,2.60E+00,1.04E-02,8.25E+01,8.46E-05,4.16E-01,2.26E-01,2.40E-01,2.67E+02,1.63E+01,2.83E+02,0.000737053,0.000766061
1.28E+04,56199,5.64E+01,7.53E-01,1.05E-02,8.25E+01,8.44E-05,4.16E-01,2.24E-01,2.42E-01,2.67E+02,1.67E+01,2.84E+02,0.000735575,0.000764534
1.28E+04,5.62E+04,2.33E+02,2.60E+00,1.05E-02,8.25E+01,8.44E-05,4.16E-01,2.24E-01,2.42E-01,2.67E+02,1.67E+01,2.84E+02,0.000735568,0.000764527
1.29E+04,5.63E+04,5.52E+01,7.53E-01,1.04E-02,8.25E+01,8.43E-05,4.14E-01,2.25E-01,2.38E-01,2.65E+02,1.59E+01,2.81E+02,0.000734081,0.00076299
1.29E+04,5.63E+04,2.32E+02,2.60E+00,1.04E-02,8.25E+01,8.43E-05,4.14E-01,2.25E-01,2.38E-01,2.65E+02,1.59E+01,2.81E+02,0.000734081,0.00076299
1.29E+04,5.64E+04,5.51E+01,7.53E-01,1.04E-02,8.25E+01,8.42E-05,4.15E-01,2.26E-01,2.37E-01,2.65E+02,1.58E+01,2.81E+02,0.0007326,0.000761459
1.29E+04,5.64E+04,2.33E+02,2.60E+00,1.04E-02,8.25E+01,8.42E-05,4.15E-01,2.26E-01,2.37E-01,2.65E+02,1.58E+01,2.81E+02,0.0007326,0.000761459
1.29E+04,5.65E+04,5.52E+01,7.54E-01,1.04E-02,8.25E+01,8.40E-05,4.16E-01,2.26E-01,2.37E-01,2.66E+02,1.58E+01,2.82E+02,0.000731125,0.000759934
1.29E+04,56500,2.33E+02,2.60E+00,1.04E-02,8.25E+01,8.40E-05,4.16E-01,2.26E-01,2.37E-01,2.66E+02,1.58E+01,2.82E+02,0.000731118,0.000759927
1.29E+04,56599,5.64E+01,7.53E-01,1.05E-02,8.25E+01,8.39E-05,4.13E-01,2.23E-01,2.43E-01,2.66E+02,1.67E+01,2.83E+02,0.000729662,0.000758423
1.29E+04,5.66E+04,2.32E+02,2.60E+00,1.05E-02,8.25E+01,8.39E-05,4.13E-01,2.23E-01,2.43E-01,2.66E+02,1.67E+01,2.83E+02,0.000729655,0.000758415
1.29E+04,5.67E+04,5.50E+01,7.52E-01,1.04E-02,8.25E+01,8.37E-05,4.14E-01,2.25E-01,2.37E-01,2.65E+02,1.58E+01,2.81E+02,0.000728191,0.000756902
1.29E+04,5.67E+04,2.32E+02,2.60E+00,1.04E-02,8.25E+01,8.37E-05,4.14E-01,2.25E-01,2.37E-01,2.65E+02,1.58E+01,2.81E+02,0.000728191,0.000756902
1.30E+04,5.68E+04,5.52E+01,7.54E-01,1.04E-02,8.25E+01,8.36E-05,4.14E-01,2.25E-01,2.37E-01,2.65E+02,1.58E+01,2.81E+02,0.000726732,0.000755394
1.30E+04,5.68E+04,2.32E+02,2.60E+00,1.04E-02,8.25E+01,8.36E-05,4.14E-01,2.25E-01,2.37E-01,2.65E+02,1.58E+01,2.81E+02,0.000726732,0.000755394
1.30E+04,5.69E+04,5.56E+01,7.54E-01,1.04E-02,8.25E+01,8.34E-05,4.14E-01,2.25E-01,2.39E-01,2.66E+02,1.61E+01,2.82E+02,0.000725279,0.000753892
1.30E+04,5.69E+04,2.32E+02,2.60E+00,1.04E-02,8.25E+01,8.34E-05,4.14E-01,2.25E-01,2.39E-01,2.66E+02,1.61E+01,2.82E+02,0.000725279,0.000753892
1.30E+04,5.70E+04,5.57E+01,7.53E-01,1.05E-02,8.25E+01,8.33E-05,4.13E-01,2.24E-01,2.40E-01,2.65E+02,1.63E+01,2.81E+02,0.000723831,0.000752395
1.30E+04,5.70E+04,2.32E+02,2.60E+00,1.05E-02,8.25E+01,8.33E-05,4.13E-01,2.24E-01,2.40E-01,2.65E+02,1.63E+01,2.81E+02,0.000723831,0.000752395
1.30E+04,5.71E+04,5.50E+01,7.52E-01,1.04E-02,8.26E+01,8.32E-05,4.14E-01,2.26E-01,2.37E-01,2.65E+02,1.58E+01,2.81E+02,0.000722388,0.000750905
1.30E+04,5.71E+04,2.32E+02,2.60E+00,1.04E-02,8.26E+01,8.32E-05,4.14E-01,2.26E-01,2.37E-01,2.65E+02,1.58E+01,2.81E+02,0.000722388,0.000750905
1.31E+04,5.72E+04,5.48E+01,7.51E-01,1.04E-02,8.26E+01,8.30E-05,4.14E-01,2.26E-01,2.36E-01,2.65E+02,1.56E+01,2.81E+02,0.000720951,0.000749419
1.31E+04,57200,2.33E+02,2.60E+00,1.04E-02,8.26E+01,8.30E-05,4.14E-01,2.26E-01,2.36E-01,2.65E+02,1.56E+01,2.81E+02,0.000720944,0.000749412
1.31E+04,5.73E+04,5.48E+01,7.49E-01,1.04E-02,8.26E+01,8.29E-05,4.13E-01,2.25E-01,2.37E-01,2.65E+02,1.57E+01,2.80E+02,0.00071952,0.000747939
1.31E+04,5.73E+04,2.32E+02,2.60E+00,1.04E-02,8.26E+01,8.29E-05,4.13E-01,2.25E-01,2.37E-01,2.65E+02,1.57E+01,2.80E+02,0.00071952,0.000747939
1.31E+04,57399,5.54E+01,7.50E-01,1.05E-02,8.26E+01,8.28E-05,4.12E-01,2.23E-01,2.40E-01,2.65E+02,1.62E+01,2.81E+02,0.000718101,0.000746472
1.31E+04,5.74E+04,2.31E+02,2.60E+00,1.05E-02,8.26E+01,8.28E-05,4.12E-01,2.23E-01,2.40E-01,2.65E+02,1.62E+01,2.81E+02,0.000718093,0.000746465
