Repository: ckrmustafa/Damage_Tolerance_of_Adhesive_Bonds

# Damage_Tolerance_of_Adhesive_Bonds
R Shiny dashboard for machine learning regression and data analysis on adhesive bond damage tolerance datasets.

File: E-001-I-processed.csv (part 5 of 25)
t,N,F,d,C,a,dadN,G_max,Delta_sqrt(G),R,Cyclic_Energy,Monotonic_Energy,Total_Energy,dU_cyc/dN,dU_tot/dN
[s],[cycles],[N],[mm],[mm/N],[mm],[mm/cycle],[N/mm],[N/mm],[-],[mJ],[mJ],[mJ],[mJ],[mJ]
1.31E+04,57499,5.61E+01,7.51E-01,1.05E-02,8.26E+01,8.26E-05,4.13E-01,2.23E-01,2.42E-01,2.66E+02,1.66E+01,2.82E+02,0.000716679,0.000745003
1.31E+04,5.75E+04,2.32E+02,2.60E+00,1.05E-02,8.26E+01,8.26E-05,4.13E-01,2.23E-01,2.42E-01,2.66E+02,1.66E+01,2.82E+02,0.000716672,0.000744996
1.31E+04,5.76E+04,5.47E+01,7.52E-01,1.04E-02,8.26E+01,8.25E-05,4.13E-01,2.26E-01,2.36E-01,2.65E+02,1.56E+01,2.80E+02,0.000715257,0.000743533
1.31E+04,57600,2.32E+02,2.60E+00,1.04E-02,8.26E+01,8.25E-05,4.13E-01,2.26E-01,2.36E-01,2.65E+02,1.56E+01,2.80E+02,0.00071525,0.000743525
1.32E+04,57699,5.53E+01,7.49E-01,1.05E-02,8.26E+01,8.23E-05,4.13E-01,2.24E-01,2.39E-01,2.65E+02,1.61E+01,2.81E+02,0.000713853,0.000742082
1.32E+04,5.77E+04,2.32E+02,2.60E+00,1.05E-02,8.26E+01,8.23E-05,4.13E-01,2.24E-01,2.39E-01,2.65E+02,1.61E+01,2.81E+02,0.000713846,0.000742075
1.32E+04,57799,5.53E+01,7.50E-01,1.05E-02,8.26E+01,8.22E-05,4.12E-01,2.24E-01,2.39E-01,2.65E+02,1.60E+01,2.81E+02,0.000712448,0.000740629
1.32E+04,5.78E+04,2.31E+02,2.60E+00,1.05E-02,8.26E+01,8.22E-05,4.12E-01,2.24E-01,2.39E-01,2.65E+02,1.60E+01,2.81E+02,0.000712441,0.000740622
1.32E+04,57899,5.53E+01,7.51E-01,1.05E-02,8.26E+01,8.21E-05,4.13E-01,2.25E-01,2.39E-01,2.66E+02,1.60E+01,2.82E+02,0.000711048,0.000739182
1.32E+04,57900,2.32E+02,2.60E+00,1.05E-02,8.26E+01,8.21E-05,4.13E-01,2.25E-01,2.39E-01,2.66E+02,1.60E+01,2.82E+02,0.000711034,0.000739167
1.32E+04,57999,5.59E+01,7.51E-01,1.05E-02,8.26E+01,8.19E-05,4.12E-01,2.23E-01,2.42E-01,2.65E+02,1.65E+01,2.82E+02,0.000709653,0.00073774
1.32E+04,5.80E+04,2.31E+02,2.60E+00,1.05E-02,8.26E+01,8.19E-05,4.12E-01,2.23E-01,2.42E-01,2.65E+02,1.65E+01,2.82E+02,0.000709646,0.000737733
1.32E+04,58099,5.53E+01,7.51E-01,1.05E-02,8.26E+01,8.18E-05,4.13E-01,2.24E-01,2.39E-01,2.65E+02,1.60E+01,2.81E+02,0.000708263,0.000736303
1.32E+04,58100,2.32E+02,2.60E+00,1.05E-02,8.26E+01,8.18E-05,4.13E-01,2.24E-01,2.39E-01,2.65E+02,1.60E+01,2.81E+02,0.000708249,0.000736289
1.33E+04,58199,5.56E+01,7.52E-01,1.05E-02,8.26E+01,8.17E-05,4.12E-01,2.23E-01,2.40E-01,2.65E+02,1.63E+01,2.81E+02,0.000706878,0.000734872
1.33E+04,58200,2.31E+02,2.60E+00,1.05E-02,8.26E+01,8.17E-05,4.12E-01,2.23E-01,2.40E-01,2.65E+02,1.63E+01,2.81E+02,0.000706864,0.000734857
1.33E+04,5.83E+04,5.49E+01,7.51E-01,1.05E-02,8.27E+01,8.15E-05,4.10E-01,2.23E-01,2.38E-01,2.64E+02,1.58E+01,2.79E+02,0.000705492,0.000733438
1.33E+04,5.83E+04,2.31E+02,2.60E+00,1.05E-02,8.27E+01,8.15E-05,4.10E-01,2.23E-01,2.38E-01,2.64E+02,1.58E+01,2.79E+02,0.000705492,0.000733438
1.33E+04,58399,5.56E+01,7.51E-01,1.05E-02,8.27E+01,8.14E-05,4.11E-01,2.23E-01,2.41E-01,2.65E+02,1.63E+01,2.81E+02,0.000704124,0.000732024
1.33E+04,5.84E+04,2.31E+02,2.60E+00,1.05E-02,8.27E+01,8.14E-05,4.11E-01,2.23E-01,2.41E-01,2.65E+02,1.63E+01,2.81E+02,0.000704117,0.000732017
1.34E+04,58499,5.56E+01,7.52E-01,1.05E-02,8.27E+01,8.13E-05,4.11E-01,2.22E-01,2.41E-01,2.64E+02,1.63E+01,2.80E+02,0.000702754,0.000730608
1.34E+04,5.85E+04,2.31E+02,2.60E+00,1.05E-02,8.27E+01,8.13E-05,4.11E-01,2.22E-01,2.41E-01,2.64E+02,1.63E+01,2.80E+02,0.000702747,0.000730601
1.34E+04,58599,5.56E+01,7.51E-01,1.06E-02,8.27E+01,8.11E-05,4.10E-01,2.22E-01,2.41E-01,2.64E+02,1.63E+01,2.81E+02,0.00070139,0.000729198
1.34E+04,5.86E+04,2.31E+02,2.60E+00,1.06E-02,8.27E+01,8.11E-05,4.10E-01,2.22E-01,2.41E-01,2.64E+02,1.63E+01,2.81E+02,0.000701383,0.000729191
1.34E+04,58699,5.56E+01,7.51E-01,1.05E-02,8.27E+01,8.10E-05,4.11E-01,2.23E-01,2.40E-01,2.65E+02,1.63E+01,2.81E+02,0.00070003,0.000727792
1.34E+04,58700,2.31E+02,2.60E+00,1.05E-02,8.27E+01,8.10E-05,4.11E-01,2.23E-01,2.40E-01,2.65E+02,1.63E+01,2.81E+02,0.000700016,0.000727778
1.34E+04,58799,5.56E+01,7.52E-01,1.05E-02,8.27E+01,8.09E-05,4.11E-01,2.23E-01,2.41E-01,2.65E+02,1.63E+01,2.81E+02,0.000698675,0.000726392
1.34E+04,58800,2.31E+02,2.60E+00,1.05E-02,8.27E+01,8.09E-05,4.11E-01,2.23E-01,2.41E-01,2.65E+02,1.63E+01,2.81E+02,0.000698662,0.000726378
1.34E+04,58899,5.63E+01,7.51E-01,1.06E-02,8.27E+01,8.07E-05,4.10E-01,2.21E-01,2.44E-01,2.65E+02,1.68E+01,2.82E+02,0.000697326,0.000724996
1.34E+04,5.89E+04,2.30E+02,2.60E+00,1.06E-02,8.27E+01,8.07E-05,4.10E-01,2.21E-01,2.44E-01,2.65E+02,1.68E+01,2.82E+02,0.000697319,0.000724989
1.35E+04,5.90E+04,5.49E+01,7.51E-01,1.05E-02,8.27E+01,8.06E-05,4.11E-01,2.24E-01,2.38E-01,2.64E+02,1.58E+01,2.80E+02,0.000695974,0.000723599
1.35E+04,59000,2.31E+02,2.60E+00,1.05E-02,8.27E+01,8.06E-05,4.11E-01,2.24E-01,2.38E-01,2.64E+02,1.58E+01,2.80E+02,0.000695967,0.000723592
1.35E+04,59099,5.55E+01,7.51E-01,1.06E-02,8.27E+01,8.05E-05,4.10E-01,2.22E-01,2.41E-01,2.64E+02,1.63E+01,2.80E+02,0.000694641,0.00072222
1.35E+04,5.91E+04,2.30E+02,2.60E+00,1.06E-02,8.27E+01,8.05E-05,4.10E-01,2.22E-01,2.41E-01,2.64E+02,1.63E+01,2.80E+02,0.000694634,0.000722213
1.35E+04,5.92E+04,5.52E+01,7.52E-01,1.05E-02,8.27E+01,8.04E-05,4.10E-01,2.23E-01,2.39E-01,2.64E+02,1.60E+01,2.80E+02,0.000693299,0.000720833
1.35E+04,5.92E+04,2.31E+02,2.60E+00,1.05E-02,8.27E+01,8.04E-05,4.10E-01,2.23E-01,2.39E-01,2.64E+02,1.60E+01,2.80E+02,0.000693299,0.000720833
1.35E+04,59299,5.58E+01,7.51E-01,1.06E-02,8.27E+01,8.02E-05,4.10E-01,2.22E-01,2.42E-01,2.65E+02,1.65E+01,2.81E+02,0.000691975,0.000719465
1.35E+04,5.93E+04,2.31E+02,2.60E+00,1.06E-02,8.27E+01,8.02E-05,4.10E-01,2.22E-01,2.42E-01,2.65E+02,1.65E+01,2.81E+02,0.000691968,0.000719458
1.36E+04,59399,5.57E+01,7.52E-01,1.05E-02,8.27E+01,8.01E-05,4.11E-01,2.23E-01,2.41E-01,2.65E+02,1.64E+01,2.81E+02,0.00069065,0.000718094
1.36E+04,59400,2.31E+02,2.60E+00,1.05E-02,8.27E+01,8.01E-05,4.11E-01,2.23E-01,2.41E-01,2.65E+02,1.64E+01,2.81E+02,0.000690636,0.00071808
1.36E+04,5.95E+04,5.46E+01,7.52E-01,1.05E-02,8.28E+01,8.00E-05,4.09E-01,2.23E-01,2.37E-01,2.63E+02,1.56E+01,2.79E+02,0.000689322,0.000716722
1.36E+04,5.95E+04,2.30E+02,2.60E+00,1.05E-02,8.28E+01,8.00E-05,4.09E-01,2.23E-01,2.37E-01,2.63E+02,1.56E+01,2.79E+02,0.000689322,0.000716722
1.36E+04,59599,5.58E+01,7.52E-01,1.06E-02,8.28E+01,7.98E-05,4.09E-01,2.21E-01,2.42E-01,2.64E+02,1.65E+01,2.80E+02,0.000688013,0.000715368
1.36E+04,5.96E+04,2.30E+02,2.60E+00,1.06E-02,8.28E+01,7.98E-05,4.09E-01,2.21E-01,2.42E-01,2.64E+02,1.65E+01,2.80E+02,0.000688006,0.000715361
1.36E+04,5.97E+04,5.45E+01,7.52E-01,1.05E-02,8.28E+01,7.97E-05,4.08E-01,2.22E-01,2.37E-01,2.62E+02,1.56E+01,2.78E+02,0.000686695,0.000714005
1.36E+04,5.97E+04,2.30E+02,2.60E+00,1.05E-02,8.28E+01,7.97E-05,4.08E-01,2.22E-01,2.37E-01,2.62E+02,1.56E+01,2.78E+02,0.000686695,0.000714005
1.36E+04,59799,5.57E+01,7.52E-01,1.05E-02,8.28E+01,7.96E-05,4.10E-01,2.22E-01,2.41E-01,2.64E+02,1.64E+01,2.81E+02,0.000685395,0.000712661
1.36E+04,59800,2.31E+02,2.60E+00,1.05E-02,8.28E+01,7.96E-05,4.10E-01,2.22E-01,2.41E-01,2.64E+02,1.64E+01,2.81E+02,0.000685382,0.000712648
1.37E+04,5.99E+04,5.45E+01,7.51E-01,1.05E-02,8.28E+01,7.95E-05,4.10E-01,2.24E-01,2.36E-01,2.64E+02,1.56E+01,2.79E+02,0.000684086,0.000711308
1.37E+04,59900,2.31E+02,2.60E+00,1.05E-02,8.28E+01,7.95E-05,4.10E-01,2.24E-01,2.36E-01,2.64E+02,1.56E+01,2.79E+02,0.00068408,0.000711301
1.37E+04,59999,5.58E+01,7.51E-01,1.05E-02,8.28E+01,7.93E-05,4.10E-01,2.22E-01,2.42E-01,2.65E+02,1.64E+01,2.81E+02,0.000682795,0.000709973
1.37E+04,60000,2.31E+02,2.60E+00,1.05E-02,8.28E+01,7.93E-05,4.10E-01,2.22E-01,2.42E-01,2.65E+02,1.64E+01,2.81E+02,0.000682782,0.00070996
1.37E+04,6.01E+04,5.51E+01,7.51E-01,1.05E-02,8.28E+01,7.92E-05,4.10E-01,2.23E-01,2.39E-01,2.64E+02,1.59E+01,2.80E+02,0.000681496,0.00070863
1.37E+04,60100,2.31E+02,2.60E+00,1.05E-02,8.28E+01,7.92E-05,4.10E-01,2.23E-01,2.39E-01,2.64E+02,1.59E+01,2.80E+02,0.00068149,0.000708623
1.37E+04,60199,5.65E+01,7.53E-01,1.06E-02,8.28E+01,7.91E-05,4.09E-01,2.20E-01,2.45E-01,2.65E+02,1.69E+01,2.82E+02,0.000680214,0.000707305
1.37E+04,60200,2.30E+02,2.60E+00,1.06E-02,8.28E+01,7.91E-05,4.09E-01,2.20E-01,2.45E-01,2.65E+02,1.69E+01,2.82E+02,0.000680201,0.000707292
1.38E+04,60299,5.58E+01,7.53E-01,1.06E-02,8.28E+01,7.90E-05,4.09E-01,2.21E-01,2.42E-01,2.64E+02,1.64E+01,2.80E+02,0.000678931,0.000705978
1.38E+04,60300,2.30E+02,2.60E+00,1.06E-02,8.28E+01,7.90E-05,4.09E-01,2.21E-01,2.42E-01,2.64E+02,1.64E+01,2.80E+02,0.000678918,0.000705964
1.38E+04,60399,5.57E+01,7.53E-01,1.06E-02,8.28E+01,7.88E-05,4.09E-01,2.21E-01,2.42E-01,2.64E+02,1.64E+01,2.80E+02,0.000677652,0.000704655
1.38E+04,60400,2.30E+02,2.60E+00,1.06E-02,8.28E+01,7.88E-05,4.09E-01,2.21E-01,2.42E-01,2.64E+02,1.64E+01,2.80E+02,0.000677639,0.000704642
1.38E+04,60499,5.56E+01,7.53E-01,1.06E-02,8.28E+01,7.87E-05,4.08E-01,2.20E-01,2.42E-01,2.63E+02,1.64E+01,2.79E+02,0.000676377,0.000703337
1.38E+04,6.05E+04,2.30E+02,2.60E+00,1.06E-02,8.28E+01,7.87E-05,4.08E-01,2.20E-01,2.42E-01,2.63E+02,1.64E+01,2.79E+02,0.000676371,0.000703331
1.38E+04,60599,5.57E+01,7.52E-01,1.06E-02,8.28E+01,7.86E-05,4.08E-01,2.20E-01,2.43E-01,2.63E+02,1.65E+01,2.80E+02,0.000675107,0.000702024
1.38E+04,6.06E+04,2.29E+02,2.60E+00,1.06E-02,8.28E+01,7.86E-05,4.08E-01,2.20E-01,2.43E-01,2.63E+02,1.65E+01,2.80E+02,0.000675101,0.000702017
1.38E+04,6.07E+04,5.44E+01,7.54E-01,1.05E-02,8.28E+01,7.85E-05,4.08E-01,2.22E-01,2.37E-01,2.62E+02,1.56E+01,2.78E+02,0.000673835,0.000700709
1.38E+04,60700,2.30E+02,2.60E+00,1.05E-02,8.28E+01,7.85E-05,4.08E-01,2.22E-01,2.37E-01,2.62E+02,1.56E+01,2.78E+02,0.000673829,0.000700702
1.39E+04,6.08E+04,5.51E+01,7.54E-01,1.06E-02,8.29E+01,7.83E-05,4.07E-01,2.21E-01,2.40E-01,2.62E+02,1.60E+01,2.78E+02,0.000672574,0.000699405
1.39E+04,6.08E+04,2.29E+02,2.60E+00,1.06E-02,8.29E+01,7.83E-05,4.07E-01,2.21E-01,2.40E-01,2.62E+02,1.60E+01,2.78E+02,0.000672574,0.000699405
1.39E+04,6.09E+04,5.50E+01,7.52E-01,1.05E-02,8.29E+01,7.82E-05,4.09E-01,2.22E-01,2.39E-01,2.63E+02,1.59E+01,2.79E+02,0.000671317,0.000698105
1.39E+04,60900,2.30E+02,2.60E+00,1.05E-02,8.29E+01,7.82E-05,4.09E-01,2.22E-01,2.39E-01,2.63E+02,1.59E+01,2.79E+02,0.000671311,0.000698099
1.39E+04,6.10E+04,5.50E+01,7.52E-01,1.06E-02,8.29E+01,7.81E-05,4.08E-01,2.22E-01,2.39E-01,2.63E+02,1.60E+01,2.79E+02,0.000670065,0.00069681
1.39E+04,61000,2.30E+02,2.60E+00,1.06E-02,8.29E+01,7.81E-05,4.08E-01,2.22E-01,2.39E-01,2.63E+02,1.60E+01,2.79E+02,0.000670059,0.000696804
1.39E+04,6.11E+04,5.49E+01,7.53E-01,1.06E-02,8.29E+01,7.80E-05,4.05E-01,2.20E-01,2.41E-01,2.61E+02,1.60E+01,2.77E+02,0.000668817,0.00069552
1.39E+04,6.11E+04,2.28E+02,2.60E+00,1.06E-02,8.29E+01,7.80E-05,4.05E-01,2.20E-01,2.41E-01,2.61E+02,1.60E+01,2.77E+02,0.000668817,0.00069552
1.40E+04,6.12E+04,5.42E+01,7.51E-01,1.06E-02,8.29E+01,7.78E-05,4.06E-01,2.21E-01,2.37E-01,2.61E+02,1.56E+01,2.77E+02,0.000667574,0.000694234
1.40E+04,6.12E+04,2.29E+02,2.60E+00,1.06E-02,8.29E+01,7.78E-05,4.06E-01,2.21E-01,2.37E-01,2.61E+02,1.56E+01,2.77E+02,0.000667574,0.000694234
1.40E+04,6.13E+04,5.47E+01,7.50E-01,1.06E-02,8.29E+01,7.77E-05,4.06E-01,2.21E-01,2.39E-01,2.62E+02,1.59E+01,2.78E+02,0.000666335,0.000692953
1.40E+04,6.13E+04,2.29E+02,2.60E+00,1.06E-02,8.29E+01,7.77E-05,4.06E-01,2.21E-01,2.39E-01,2.62E+02,1.59E+01,2.78E+02,0.000666335,0.000692953
1.40E+04,6.14E+04,5.42E+01,7.50E-01,1.06E-02,8.29E+01,7.76E-05,4.05E-01,2.21E-01,2.37E-01,2.61E+02,1.55E+01,2.76E+02,0.0006651,0.000691676
1.40E+04,6.14E+04,2.29E+02,2.60E+00,1.06E-02,8.29E+01,7.76E-05,4.05E-01,2.21E-01,2.37E-01,2.61E+02,1.55E+01,2.76E+02,0.0006651,0.000691676
1.40E+04,6.15E+04,5.48E+01,7.51E-01,1.06E-02,8.29E+01,7.75E-05,4.07E-01,2.21E-01,2.39E-01,2.62E+02,1.59E+01,2.78E+02,0.000663869,0.000690403
1.40E+04,6.15E+04,2.29E+02,2.60E+00,1.06E-02,8.29E+01,7.75E-05,4.07E-01,2.21E-01,2.39E-01,2.62E+02,1.59E+01,2.78E+02,0.000663869,0.000690403
1.41E+04,61599,5.53E+01,7.51E-01,1.07E-02,8.29E+01,7.74E-05,4.05E-01,2.19E-01,2.42E-01,2.62E+02,1.63E+01,2.78E+02,0.000662649,0.000689141
1.41E+04,6.16E+04,2.28E+02,2.60E+00,1.07E-02,8.29E+01,7.74E-05,4.05E-01,2.19E-01,2.42E-01,2.62E+02,1.63E+01,2.78E+02,0.000662643,0.000689135
1.41E+04,61699,5.53E+01,7.51E-01,1.06E-02,8.29E+01,7.72E-05,4.07E-01,2.21E-01,2.41E-01,2.63E+02,1.62E+01,2.79E+02,0.000661427,0.000687877
1.41E+04,61700,2.30E+02,2.60E+00,1.06E-02,8.29E+01,7.72E-05,4.07E-01,2.21E-01,2.41E-01,2.63E+02,1.62E+01,2.79E+02,0.000661415,0.000687865
1.41E+04,6.18E+04,5.48E+01,7.51E-01,1.06E-02,8.29E+01,7.71E-05,4.06E-01,2.21E-01,2.39E-01,2.62E+02,1.59E+01,2.78E+02,0.000660203,0.000686612
1.41E+04,6.18E+04,2.29E+02,2.60E+00,1.06E-02,8.29E+01,7.71E-05,4.06E-01,2.21E-01,2.39E-01,2.62E+02,1.59E+01,2.78E+02,0.000660203,0.000686612
1.41E+04,6.19E+04,5.47E+01,7.50E-01,1.06E-02,8.29E+01,7.70E-05,4.06E-01,2.21E-01,2.39E-01,2.62E+02,1.58E+01,2.78E+02,0.000658989,0.000685357
1.41E+04,6.19E+04,2.29E+02,2.60E+00,1.06E-02,8.29E+01,7.70E-05,4.06E-01,2.21E-01,2.39E-01,2.62E+02,1.58E+01,2.78E+02,0.000658989,0.000685357
1.41E+04,6.20E+04,5.47E+01,7.51E-01,1.06E-02,8.29E+01,7.69E-05,4.05E-01,2.20E-01,2.40E-01,2.61E+02,1.59E+01,2.77E+02,0.00065778,0.000684106
1.41E+04,6.20E+04,2.28E+02,2.60E+00,1.06E-02,8.29E+01,7.69E-05,4.05E-01,2.20E-01,2.40E-01,2.61E+02,1.59E+01,2.77E+02,0.00065778,0.000684106
1.42E+04,6.21E+04,5.48E+01,7.51E-01,1.06E-02,8.30E+01,7.68E-05,4.05E-01,2.20E-01,2.40E-01,2.61E+02,1.60E+01,2.77E+02,0.000656575,0.000682859
1.42E+04,6.21E+04,2.28E+02,2.60E+00,1.06E-02,8.30E+01,7.68E-05,4.05E-01,2.20E-01,2.40E-01,2.61E+02,1.60E+01,2.77E+02,0.000656575,0.000682859
1.42E+04,62199,5.57E+01,7.52E-01,1.06E-02,8.30E+01,7.67E-05,4.07E-01,2.20E-01,2.43E-01,2.63E+02,1.65E+01,2.80E+02,0.00065538,0.000681623
1.42E+04,62200,2.29E+02,2.60E+00,1.06E-02,8.30E+01,7.66E-05,4.07E-01,2.20E-01,2.43E-01,2.63E+02,1.65E+01,2.80E+02,0.000655368,0.000681611
1.42E+04,62299,5.50E+01,7.51E-01,1.07E-02,8.30E+01,7.65E-05,4.04E-01,2.19E-01,2.42E-01,2.61E+02,1.62E+01,2.77E+02,0.000654182,0.000680385
1.42E+04,6.23E+04,2.28E+02,2.60E+00,1.07E-02,8.30E+01,7.65E-05,4.04E-01,2.19E-01,2.42E-01,2.61E+02,1.62E+01,2.77E+02,0.000654177,0.000680379
1.42E+04,6.24E+04,5.43E+01,7.51E-01,1.06E-02,8.30E+01,7.64E-05,4.05E-01,2.20E-01,2.38E-01,2.61E+02,1.56E+01,2.77E+02,0.000652984,0.000679146
1.42E+04,6.24E+04,2.28E+02,2.60E+00,1.06E-02,8.30E+01,7.64E-05,4.05E-01,2.20E-01,2.38E-01,2.61E+02,1.56E+01,2.77E+02,0.000652984,0.000679146
1.43E+04,62499,5.49E+01,7.53E-01,1.07E-02,8.30E+01,7.63E-05,4.04E-01,2.18E-01,2.41E-01,2.61E+02,1.61E+01,2.77E+02,0.000651801,0.000677922
1.43E+04,6.25E+04,2.28E+02,2.60E+00,1.07E-02,8.30E+01,7.63E-05,4.04E-01,2.18E-01,2.41E-01,2.61E+02,1.61E+01,2.77E+02,0.000651795,0.000677916
1.43E+04,62599,5.56E+01,7.52E-01,1.07E-02,8.30E+01,7.62E-05,4.05E-01,2.18E-01,2.44E-01,2.62E+02,1.65E+01,2.78E+02,0.000650616,0.000676697
1.43E+04,6.26E+04,2.28E+02,2.60E+00,1.07E-02,8.30E+01,7.62E-05,4.05E-01,2.18E-01,2.44E-01,2.62E+02,1.65E+01,2.78E+02,0.00065061,0.000676691
1.43E+04,62699,5.57E+01,7.51E-01,1.07E-02,8.30E+01,7.61E-05,4.05E-01,2.19E-01,2.44E-01,2.63E+02,1.66E+01,2.79E+02,0.000649435,0.000675476
1.43E+04,6.27E+04,2.28E+02,2.60E+00,1.07E-02,8.30E+01,7.61E-05,4.05E-01,2.19E-01,2.44E-01,2.63E+02,1.66E+01,2.79E+02,0.000649429,0.00067547
1.43E+04,6.28E+04,5.43E+01,7.52E-01,1.06E-02,8.30E+01,7.60E-05,4.04E-01,2.20E-01,2.38E-01,2.61E+02,1.56E+01,2.76E+02,0.000648253,0.000674253
1.43E+04,6.28E+04,2.28E+02,2.60E+00,1.06E-02,8.30E+01,7.60E-05,4.04E-01,2.20E-01,2.38E-01,2.61E+02,1.56E+01,2.76E+02,0.000648253,0.000674253
1.43E+04,6.29E+04,5.44E+01,7.53E-01,1.06E-02,8.30E+01,7.58E-05,4.04E-01,2.20E-01,2.38E-01,2.61E+02,1.57E+01,2.76E+02,0.00064708,0.00067304
1.43E+04,6.29E+04,2.28E+02,2.60E+00,1.06E-02,8.30E+01,7.58E-05,4.04E-01,2.20E-01,2.38E-01,2.61E+02,1.57E+01,2.76E+02,0.00064708,0.00067304
1.44E+04,62999,5.48E+01,7.51E-01,1.06E-02,8.30E+01,7.57E-05,4.05E-01,2.20E-01,2.40E-01,2.62E+02,1.60E+01,2.78E+02,0.000645917,0.000671837
1.44E+04,63000,2.29E+02,2.60E+00,1.06E-02,8.30E+01,7.57E-05,4.05E-01,2.20E-01,2.40E-01,2.62E+02,1.60E+01,2.78E+02,0.000645905,0.000671825
1.44E+04,6.31E+04,5.42E+01,7.51E-01,1.06E-02,8.30E+01,7.56E-05,4.04E-01,2.20E-01,2.38E-01,2.61E+02,1.56E+01,2.76E+02,0.000644746,0.000670626
1.44E+04,6.31E+04,2.28E+02,2.60E+00,1.06E-02,8.30E+01,7.56E-05,4.04E-01,2.20E-01,2.38E-01,2.61E+02,1.56E+01,2.76E+02,0.000644746,0.000670626
1.44E+04,63199,5.49E+01,7.52E-01,1.07E-02,8.30E+01,7.55E-05,4.03E-01,2.18E-01,2.41E-01,2.61E+02,1.61E+01,2.77E+02,0.000643591,0.000669432
1.44E+04,6.32E+04,2.28E+02,2.60E+00,1.07E-02,8.30E+01,7.55E-05,4.03E-01,2.18E-01,2.41E-01,2.61E+02,1.61E+01,2.77E+02,0.000643586,0.000669426
1.44E+04,63299,5.50E+01,7.53E-01,1.07E-02,8.30E+01,7.54E-05,4.03E-01,2.18E-01,2.42E-01,2.60E+02,1.62E+01,2.77E+02,0.000642434,0.000668235
1.44E+04,6.33E+04,2.27E+02,2.60E+00,1.07E-02,8.30E+01,7.54E-05,4.03E-01,2.18E-01,2.42E-01,2.60E+02,1.62E+01,2.77E+02,0.000642429,0.000668229
1.45E+04,63399,5.50E+01,7.52E-01,1.06E-02,8.31E+01,7.53E-05,4.05E-01,2.20E-01,2.41E-01,2.62E+02,1.61E+01,2.78E+02,0.000641281,0.000667042
1.45E+04,63400,2.29E+02,2.60E+00,1.06E-02,8.31E+01,7.53E-05,4.05E-01,2.20E-01,2.41E-01,2.62E+02,1.61E+01,2.78E+02,0.00064127,0.00066703
1.45E+04,6.35E+04,5.43E+01,7.51E-01,1.07E-02,8.31E+01,7.52E-05,4.03E-01,2.19E-01,2.39E-01,2.60E+02,1.57E+01,2.76E+02,0.000640126,0.000665848
1.45E+04,6.35E+04,2.28E+02,2.60E+00,1.07E-02,8.31E+01,7.52E-05,4.03E-01,2.19E-01,2.39E-01,2.60E+02,1.57E+01,2.76E+02,0.000640126,0.000665848
1.45E+04,6.36E+04,5.44E+01,7.52E-01,1.06E-02,8.31E+01,7.50E-05,4.04E-01,2.20E-01,2.39E-01,2.61E+02,1.57E+01,2.76E+02,0.000638981,0.000664663
1.45E+04,63600,2.28E+02,2.60E+00,1.06E-02,8.31E+01,7.50E-05,4.04E-01,2.20E-01,2.39E-01,2.61E+02,1.57E+01,2.76E+02,0.000638975,0.000664657
1.45E+04,6.37E+04,5.44E+01,7.52E-01,1.06E-02,8.31E+01,7.49E-05,4.04E-01,2.19E-01,2.39E-01,2.61E+02,1.57E+01,2.76E+02,0.00063784,0.000663483
1.45E+04,63700,2.28E+02,2.60E+00,1.06E-02,8.31E+01,7.49E-05,4.04E-01,2.19E-01,2.39E-01,2.61E+02,1.57E+01,2.76E+02,0.000637834,0.000663477
1.45E+04,63799,5.50E+01,7.50E-01,1.07E-02,8.31E+01,7.48E-05,4.03E-01,2.18E-01,2.42E-01,2.61E+02,1.62E+01,2.77E+02,0.000636708,0.000662312
1.45E+04,6.38E+04,2.27E+02,2.60E+00,1.07E-02,8.31E+01,7.48E-05,4.03E-01,2.18E-01,2.42E-01,2.61E+02,1.62E+01,2.77E+02,0.000636702,0.000662306
1.46E+04,6.39E+04,5.42E+01,7.53E-01,1.06E-02,8.31E+01,7.47E-05,4.03E-01,2.19E-01,2.38E-01,2.60E+02,1.56E+01,2.76E+02,0.000635568,0.000661133
1.46E+04,63900,2.28E+02,2.60E+00,1.06E-02,8.31E+01,7.47E-05,4.03E-01,2.19E-01,2.38E-01,2.60E+02,1.56E+01,2.76E+02,0.000635563,0.000661127
1.46E+04,6.40E+04,5.44E+01,7.54E-01,1.07E-02,8.31E+01,7.46E-05,4.02E-01,2.18E-01,2.40E-01,2.60E+02,1.58E+01,2.75E+02,0.000634438,0.000659964
1.46E+04,6.40E+04,2.27E+02,2.60E+00,1.07E-02,8.31E+01,7.46E-05,4.02E-01,2.18E-01,2.40E-01,2.60E+02,1.58E+01,2.75E+02,0.000634438,0.000659964
1.46E+04,6.41E+04,5.43E+01,7.50E-01,1.06E-02,8.31E+01,7.45E-05,4.03E-01,2.19E-01,2.38E-01,2.61E+02,1.57E+01,2.76E+02,0.000633312,0.000658799
1.46E+04,64100,2.28E+02,2.60E+00,1.06E-02,8.31E+01,7.45E-05,4.03E-01,2.19E-01,2.38E-01,2.61E+02,1.57E+01,2.76E+02,0.000633306,0.000658793
1.47E+04,64199,5.54E+01,7.53E-01,1.08E-02,8.31E+01,7.44E-05,4.01E-01,2.16E-01,2.44E-01,2.60E+02,1.65E+01,2.77E+02,0.000632195,0.000657644
1.47E+04,6.42E+04,2.27E+02,2.60E+00,1.08E-02,8.31E+01,7.44E-05,4.01E-01,2.16E-01,2.44E-01,2.60E+02,1.65E+01,2.77E+02,0.00063219,0.000657638
1.47E+04,64299,5.53E+01,7.52E-01,1.07E-02,8.31E+01,7.43E-05,4.04E-01,2.18E-01,2.42E-01,2.62E+02,1.63E+01,2.78E+02,0.000631076,0.000656487
1.47E+04,64300,2.28E+02,2.60E+00,1.07E-02,8.31E+01,7.43E-05,4.04E-01,2.18E-01,2.42E-01,2.62E+02,1.63E+01,2.78E+02,0.000631065,0.000656475
1.47E+04,64399,5.52E+01,7.52E-01,1.07E-02,8.31E+01,7.42E-05,4.02E-01,2.17E-01,2.43E-01,2.60E+02,1.63E+01,2.77E+02,0.000629961,0.000655333
1.47E+04,6.44E+04,2.27E+02,2.60E+00,1.07E-02,8.31E+01,7.42E-05,4.02E-01,2.17E-01,2.43E-01,2.60E+02,1.63E+01,2.77E+02,0.000629956,0.000655328
1.47E+04,6.45E+04,5.46E+01,7.52E-01,1.07E-02,8.31E+01,7.40E-05,4.02E-01,2.18E-01,2.40E-01,2.60E+02,1.59E+01,2.76E+02,0.000628844,0.000654178
1.47E+04,6.45E+04,2.27E+02,2.60E+00,1.07E-02,8.31E+01,7.40E-05,4.02E-01,2.18E-01,2.40E-01,2.60E+02,1.59E+01,2.76E+02,0.000628844,0.000654178
1.47E+04,6.46E+04,5.45E+01,7.51E-01,1.07E-02,8.31E+01,7.39E-05,4.02E-01,2.18E-01,2.40E-01,2.60E+02,1.59E+01,2.76E+02,0.000627737,0.000653032
1.47E+04,6.46E+04,2.27E+02,2.60E+00,1.07E-02,8.31E+01,7.39E-05,4.02E-01,2.18E-01,2.40E-01,2.60E+02,1.59E+01,2.76E+02,0.000627737,0.000653032
1.48E+04,64699,5.52E+01,7.53E-01,1.07E-02,8.32E+01,7.38E-05,4.03E-01,2.18E-01,2.42E-01,2.61E+02,1.63E+01,2.77E+02,0.000626638,0.000651896
1.48E+04,64700,2.28E+02,2.60E+00,1.07E-02,8.32E+01,7.38E-05,4.03E-01,2.18E-01,2.42E-01,2.61E+02,1.63E+01,2.77E+02,0.000626627,0.000651884
1.48E+04,64799,5.53E+01,7.52E-01,1.07E-02,8.32E+01,7.37E-05,4.02E-01,2.17E-01,2.44E-01,2.61E+02,1.64E+01,2.77E+02,0.000625538,0.000650757
1.48E+04,6.48E+04,2.27E+02,2.60E+00,1.07E-02,8.32E+01,7.37E-05,4.02E-01,2.17E-01,2.44E-01,2.61E+02,1.64E+01,2.77E+02,0.000625532,0.000650752
1.48E+04,6.49E+04,5.39E+01,7.52E-01,1.06E-02,8.32E+01,7.36E-05,4.03E-01,2.20E-01,2.37E-01,2.60E+02,1.55E+01,2.75E+02,0.000624436,0.000649617
1.48E+04,64900,2.28E+02,2.60E+00,1.06E-02,8.32E+01,7.36E-05,4.03E-01,2.20E-01,2.37E-01,2.60E+02,1.55E+01,2.75E+02,0.00062443,0.000649612
1.48E+04,64999,5.52E+01,7.54E-01,1.08E-02,8.32E+01,7.35E-05,4.00E-01,2.16E-01,2.44E-01,2.60E+02,1.64E+01,2.76E+02,0.000623348,0.000648492
1.48E+04,6.50E+04,2.26E+02,2.60E+00,1.08E-02,8.32E+01,7.35E-05,4.00E-01,2.16E-01,2.44E-01,2.60E+02,1.64E+01,2.76E+02,0.000623343,0.000648486
1.48E+04,6.51E+04,5.40E+01,7.52E-01,1.07E-02,8.32E+01,7.34E-05,4.02E-01,2.18E-01,2.38E-01,2.59E+02,1.56E+01,2.75E+02,0.000622253,0.000647359
1.48E+04,6.51E+04,2.27E+02,2.60E+00,1.07E-02,8.32E+01,7.34E-05,4.02E-01,2.18E-01,2.38E-01,2.59E+02,1.56E+01,2.75E+02,0.000622253,0.000647359
1.49E+04,65199,5.49E+01,7.52E-01,1.07E-02,8.32E+01,7.33E-05,4.02E-01,2.18E-01,2.41E-01,2.60E+02,1.61E+01,2.77E+02,0.000621172,0.000646241
14880,65200,2.27E+02,2.60E+00,1.07E-02,8.32E+01,7.33E-05,4.02E-01,2.18E-01,2.41E-01,2.60E+02,1.61E+01,2.77E+02,0.000621162,0.00064623
1.49E+04,65299,5.48E+01,7.52E-01,1.07E-02,8.32E+01,7.32E-05,4.02E-01,2.17E-01,2.41E-01,2.60E+02,1.61E+01,2.76E+02,0.00062009,0.000645122
14900,65300,2.27E+02,2.60E+00,1.07E-02,8.32E+01,7.32E-05,4.02E-01,2.17E-01,2.41E-01,2.60E+02,1.61E+01,2.76E+02,0.000620079,0.00064511
1.49E+04,6.54E+04,5.35E+01,7.51E-01,1.06E-02,8.32E+01,7.31E-05,4.02E-01,2.19E-01,2.35E-01,2.59E+02,1.52E+01,2.74E+02,0.000619006,0.000644
14920,65400,2.27E+02,2.60E+00,1.06E-02,8.32E+01,7.31E-05,4.02E-01,2.19E-01,2.35E-01,2.59E+02,1.52E+01,2.74E+02,0.000619,0.000643994
1.49E+04,6.55E+04,5.41E+01,7.52E-01,1.06E-02,8.32E+01,7.30E-05,4.03E-01,2.19E-01,2.38E-01,2.60E+02,1.56E+01,2.76E+02,0.00061793,0.000642887
14940,65500,2.28E+02,2.60E+00,1.06E-02,8.32E+01,7.30E-05,4.03E-01,2.19E-01,2.38E-01,2.60E+02,1.56E+01,2.76E+02,0.000617925,0.000642882
1.50E+04,65599,5.47E+01,7.52E-01,1.07E-02,8.32E+01,7.29E-05,4.00E-01,2.17E-01,2.41E-01,2.59E+02,1.61E+01,2.76E+02,0.000616864,0.000641784
14960,6.56E+04,2.27E+02,2.60E+00,1.07E-02,8.32E+01,7.29E-05,4.00E-01,2.17E-01,2.41E-01,2.59E+02,1.61E+01,2.76E+02,0.000616859,0.000641779
1.50E+04,65699,5.54E+01,7.52E-01,1.08E-02,8.32E+01,7.28E-05,3.99E-01,2.15E-01,2.46E-01,2.59E+02,1.66E+01,2.76E+02,0.000615796,0.000640679
14980,6.57E+04,2.26E+02,2.60E+00,1.08E-02,8.32E+01,7.28E-05,3.99E-01,2.15E-01,2.46E-01,2.59E+02,1.66E+01,2.76E+02,0.00061579,0.000640673
1.50E+04,65799,5.53E+01,7.52E-01,1.08E-02,8.32E+01,7.26E-05,3.99E-01,2.15E-01,2.45E-01,2.59E+02,1.66E+01,2.76E+02,0.000614731,0.000639577
15000,6.58E+04,2.26E+02,2.60E+00,1.08E-02,8.32E+01,7.26E-05,3.99E-01,2.15E-01,2.45E-01,2.59E+02,1.66E+01,2.76E+02,0.000614725,0.000639572
1.50E+04,65899,5.53E+01,7.53E-01,1.08E-02,8.32E+01,7.25E-05,4.01E-01,2.16E-01,2.44E-01,2.60E+02,1.65E+01,2.77E+02,0.000613669,0.000638479
15020,65900,2.27E+02,2.60E+00,1.08E-02,8.32E+01,7.25E-05,4.01E-01,2.16E-01,2.44E-01,2.60E+02,1.65E+01,2.77E+02,0.000613659,0.000638468
1.50E+04,65999,5.46E+01,7.51E-01,1.08E-02,8.32E+01,7.24E-05,4.00E-01,2.17E-01,2.41E-01,2.59E+02,1.60E+01,2.75E+02,0.000612611,0.000637384
15040,6.60E+04,2.26E+02,2.60E+00,1.08E-02,8.32E+01,7.24E-05,4.00E-01,2.17E-01,2.41E-01,2.59E+02,1.60E+01,2.75E+02,0.000612606,0.000637379
1.51E+04,66099,2.28E+02,2.60E+00,1.06E-02,8.33E+01,7.23E-05,4.03E-01,2.19E-01,2.37E-01,2.60E+02,1.55E+01,2.76E+02,0.000611557,0.000636293
1.51E+04,6.61E+04,5.40E+01,7.51E-01,1.06E-02,8.33E+01,7.23E-05,4.03E-01,2.19E-01,2.37E-01,2.60E+02,1.55E+01,2.76E+02,0.000611551,0.000636288
1.51E+04,6.62E+04,5.47E+01,7.53E-01,1.08E-02,8.33E+01,7.22E-05,4.00E-01,2.16E-01,2.42E-01,2.59E+02,1.61E+01,2.75E+02,0.0006105,0.0006352
1.51E+04,6.62E+04,2.26E+02,2.60E+00,1.08E-02,8.33E+01,7.22E-05,4.00E-01,2.16E-01,2.42E-01,2.59E+02,1.61E+01,2.75E+02,0.0006105,0.0006352
1.51E+04,6.63E+04,5.45E+01,7.53E-01,1.07E-02,8.33E+01,7.21E-05,4.01E-01,2.17E-01,2.41E-01,2.59E+02,1.59E+01,2.75E+02,0.000609452,0.000634116
1.51E+04,6.63E+04,2.27E+02,2.60E+00,1.07E-02,8.33E+01,7.21E-05,4.01E-01,2.17E-01,2.41E-01,2.59E+02,1.59E+01,2.75E+02,0.000609452,0.000634116
1.51E+04,6.64E+04,5.45E+01,7.53E-01,1.06E-02,8.33E+01,7.20E-05,4.02E-01,2.18E-01,2.39E-01,2.60E+02,1.58E+01,2.76E+02,0.000608408,0.000633036
1.51E+04,66400,2.28E+02,2.60E+00,1.06E-02,8.33E+01,7.20E-05,4.02E-01,2.18E-01,2.39E-01,2.60E+02,1.58E+01,2.76E+02,0.000608403,0.00063303
1.52E+04,6.65E+04,5.43E+01,7.52E-01,1.08E-02,8.33E+01,7.19E-05,3.99E-01,2.16E-01,2.41E-01,2.59E+02,1.59E+01,2.75E+02,0.000607367,0.000631958
1.52E+04,6.65E+04,2.26E+02,2.60E+00,1.08E-02,8.33E+01,7.19E-05,3.99E-01,2.16E-01,2.41E-01,2.59E+02,1.59E+01,2.75E+02,0.000607367,0.000631958
1.52E+04,66599,5.52E+01,7.52E-01,1.08E-02,8.33E+01,7.18E-05,4.00E-01,2.16E-01,2.44E-01,2.60E+02,1.64E+01,2.76E+02,0.000606334,0.00063089
1.52E+04,6.66E+04,2.26E+02,2.60E+00,1.08E-02,8.33E+01,7.18E-05,4.00E-01,2.16E-01,2.44E-01,2.60E+02,1.64E+01,2.76E+02,0.000606329,0.000630885
1.52E+04,6.67E+04,5.46E+01,7.53E-01,1.07E-02,8.33E+01,7.17E-05,4.00E-01,2.16E-01,2.41E-01,2.59E+02,1.60E+01,2.75E+02,0.000605295,0.000629815
1.52E+04,6.67E+04,2.26E+02,2.60E+00,1.07E-02,8.33E+01,7.17E-05,4.00E-01,2.16E-01,2.41E-01,2.59E+02,1.60E+01,2.75E+02,0.000605295,0.000629815
1.52E+04,6.68E+04,5.40E+01,7.52E-01,1.07E-02,8.33E+01,7.16E-05,4.01E-01,2.18E-01,2.38E-01,2.59E+02,1.55E+01,2.75E+02,0.000604264,0.000628748
1.52E+04,66800,2.27E+02,2.60E+00,1.07E-02,8.33E+01,7.16E-05,4.01E-01,2.18E-01,2.38E-01,2.59E+02,1.55E+01,2.75E+02,0.000604258,0.000628742
1.52E+04,6.69E+04,5.45E+01,7.51E-01,1.07E-02,8.33E+01,7.15E-05,4.01E-01,2.17E-01,2.40E-01,2.60E+02,1.59E+01,2.76E+02,0.000603236,0.000627684
1.52E+04,66900,2.27E+02,2.60E+00,1.07E-02,8.33E+01,7.15E-05,4.01E-01,2.17E-01,2.40E-01,2.60E+02,1.59E+01,2.76E+02,0.000603231,0.000627679
1.53E+04,66999,5.53E+01,7.52E-01,1.08E-02,8.33E+01,7.14E-05,3.98E-01,2.14E-01,2.45E-01,2.59E+02,1.66E+01,2.76E+02,0.000602216,0.00062663
1.53E+04,6.70E+04,2.26E+02,2.60E+00,1.08E-02,8.33E+01,7.14E-05,3.98E-01,2.14E-01,2.45E-01,2.59E+02,1.66E+01,2.76E+02,0.000602211,0.000626624
1.53E+04,67099,5.52E+01,7.54E-01,1.08E-02,8.33E+01,7.13E-05,4.00E-01,2.15E-01,2.44E-01,2.60E+02,1.65E+01,2.76E+02,0.000601195,0.000625573
1.53E+04,6.71E+04,2.26E+02,2.60E+00,1.08E-02,8.33E+01,7.13E-05,4.00E-01,2.15E-01,2.44E-01,2.60E+02,1.65E+01,2.76E+02,0.00060119,0.000625568
1.53E+04,67199,5.43E+01,7.51E-01,1.07E-02,8.33E+01,7.12E-05,3.99E-01,2.17E-01,2.40E-01,2.59E+02,1.58E+01,2.75E+02,0.000600177,0.00062452
1.53E+04,67200,2.26E+02,2.60E+00,1.07E-02,8.33E+01,7.12E-05,3.99E-01,2.17E-01,2.40E-01,2.59E+02,1.58E+01,2.75E+02,0.000600167,0.000624509
1.54E+04,67299,5.50E+01,7.51E-01,1.08E-02,8.33E+01,7.11E-05,3.98E-01,2.15E-01,2.44E-01,2.59E+02,1.64E+01,2.76E+02,0.000599162,0.00062347
1.54E+04,6.73E+04,2.26E+02,2.60E+00,1.08E-02,8.33E+01,7.11E-05,3.98E-01,2.15E-01,2.44E-01,2.59E+02,1.64E+01,2.76E+02,0.000599157,0.000623464
1.54E+04,6.74E+04,5.39E+01,7.50E-01,1.08E-02,8.33E+01,7.10E-05,3.97E-01,2.16E-01,2.39E-01,2.58E+02,1.56E+01,2.73E+02,0.000598146,0.000622418
1.54E+04,6.74E+04,2.25E+02,2.60E+00,1.08E-02,8.33E+01,7.10E-05,3.97E-01,2.16E-01,2.39E-01,2.58E+02,1.56E+01,2.73E+02,0.000598146,0.000622418
1.54E+04,67499,5.43E+01,7.51E-01,1.08E-02,8.34E+01,7.09E-05,3.98E-01,2.16E-01,2.41E-01,2.58E+02,1.59E+01,2.74E+02,0.000597143,0.00062138
1.54E+04,6.75E+04,2.26E+02,2.60E+00,1.08E-02,8.34E+01,7.09E-05,3.98E-01,2.16E-01,2.41E-01,2.58E+02,1.59E+01,2.74E+02,0.000597138,0.000621374
1.54E+04,67599,5.43E+01,7.50E-01,1.08E-02,8.34E+01,7.08E-05,3.98E-01,2.16E-01,2.41E-01,2.59E+02,1.59E+01,2.75E+02,0.000596137,0.000620339
1.54E+04,6.76E+04,2.26E+02,2.60E+00,1.08E-02,8.34E+01,7.08E-05,3.98E-01,2.16E-01,2.41E-01,2.59E+02,1.59E+01,2.75E+02,0.000596132,0.000620334
1.54E+04,67699,5.50E+01,7.50E-01,1.08E-02,8.34E+01,7.07E-05,3.98E-01,2.15E-01,2.44E-01,2.59E+02,1.64E+01,2.76E+02,0.000595135,0.000619303
1.54E+04,6.77E+04,2.26E+02,2.60E+00,1.08E-02,8.34E+01,7.07E-05,3.98E-01,2.15E-01,2.44E-01,2.59E+02,1.64E+01,2.76E+02,0.00059513,0.000619297
1.55E+04,67799,5.44E+01,7.50E-01,1.08E-02,8.34E+01,7.06E-05,3.98E-01,2.16E-01,2.41E-01,2.59E+02,1.60E+01,2.75E+02,0.000594137,0.000618269
1.55E+04,6.78E+04,2.25E+02,2.60E+00,1.08E-02,8.34E+01,7.06E-05,3.98E-01,2.16E-01,2.41E-01,2.59E+02,1.60E+01,2.75E+02,0.000594132,0.000618264
1.55E+04,67899,5.43E+01,7.49E-01,1.08E-02,8.34E+01,7.05E-05,3.99E-01,2.16E-01,2.40E-01,2.59E+02,1.59E+01,2.75E+02,0.000593141,0.000617239
1.55E+04,67900,2.26E+02,2.60E+00,1.08E-02,8.34E+01,7.05E-05,3.99E-01,2.16E-01,2.40E-01,2.59E+02,1.59E+01,2.75E+02,0.000593131,0.000617229
1.55E+04,67999,5.43E+01,7.51E-01,1.07E-02,8.34E+01,7.04E-05,3.99E-01,2.16E-01,2.40E-01,2.59E+02,1.58E+01,2.74E+02,0.000592148,0.000616212
1.55E+04,68000,2.26E+02,2.60E+00,1.07E-02,8.34E+01,7.04E-05,3.99E-01,2.16E-01,2.40E-01,2.59E+02,1.58E+01,2.74E+02,0.000592138,0.000616201
1.55E+04,6.81E+04,5.36E+01,7.50E-01,1.08E-02,8.34E+01,7.03E-05,3.97E-01,2.16E-01,2.38E-01,2.58E+02,1.55E+01,2.73E+02,0.000591154,0.000615183
1.55E+04,6.81E+04,2.25E+02,2.60E+00,1.08E-02,8.34E+01,7.03E-05,3.97E-01,2.16E-01,2.38E-01,2.58E+02,1.55E+01,2.73E+02,0.000591154,0.000615183
1.56E+04,6.82E+04,5.41E+01,7.53E-01,1.08E-02,8.34E+01,7.02E-05,3.97E-01,2.15E-01,2.41E-01,2.58E+02,1.58E+01,2.73E+02,0.000590168,0.000614162
1.56E+04,6.82E+04,2.25E+02,2.60E+00,1.08E-02,8.34E+01,7.02E-05,3.97E-01,2.15E-01,2.41E-01,2.58E+02,1.58E+01,2.73E+02,0.000590168,0.000614162
1.56E+04,6.83E+04,5.35E+01,7.52E-01,1.07E-02,8.34E+01,7.01E-05,3.98E-01,2.16E-01,2.37E-01,2.57E+02,1.54E+01,2.73E+02,0.000589184,0.000613145
1.56E+04,68300,2.25E+02,2.60E+00,1.07E-02,8.34E+01,7.01E-05,3.98E-01,2.16E-01,2.37E-01,2.57E+02,1.54E+01,2.73E+02,0.000589179,0.00061314
1.56E+04,68399,5.46E+01,7.52E-01,1.08E-02,8.34E+01,7.00E-05,3.97E-01,2.15E-01,2.42E-01,2.58E+02,1.61E+01,2.74E+02,0.000588209,0.000612135
1.56E+04,68400,2.25E+02,2.60E+00,1.08E-02,8.34E+01,7.00E-05,3.97E-01,2.15E-01,2.42E-01,2.58E+02,1.61E+01,2.74E+02,0.000588199,0.000612125
1.56E+04,68499,5.46E+01,7.52E-01,1.08E-02,8.34E+01,6.99E-05,3.98E-01,2.15E-01,2.42E-01,2.59E+02,1.61E+01,2.75E+02,0.000587232,0.000611124
1.56E+04,68500,2.26E+02,2.60E+00,1.08E-02,8.34E+01,6.99E-05,3.98E-01,2.15E-01,2.42E-01,2.59E+02,1.61E+01,2.75E+02,0.000587222,0.000611114
1.56E+04,6.86E+04,5.41E+01,7.52E-01,1.08E-02,8.34E+01,6.98E-05,3.97E-01,2.15E-01,2.40E-01,2.58E+02,1.57E+01,2.74E+02,0.000586253,0.000610111
1.56E+04,68600,2.25E+02,2.60E+00,1.08E-02,8.34E+01,6.98E-05,3.97E-01,2.15E-01,2.40E-01,2.58E+02,1.57E+01,2.74E+02,0.000586248,0.000610106
1.57E+04,68699,5.46E+01,7.52E-01,1.08E-02,8.34E+01,6.97E-05,3.99E-01,2.16E-01,2.42E-01,2.59E+02,1.61E+01,2.75E+02,0.000585287,0.000609111
1.57E+04,68700,2.26E+02,2.60E+00,1.08E-02,8.34E+01,6.97E-05,3.99E-01,2.16E-01,2.42E-01,2.59E+02,1.61E+01,2.75E+02,0.000585277,0.000609101
1.57E+04,6.88E+04,5.35E+01,7.52E-01,1.07E-02,8.34E+01,6.96E-05,3.97E-01,2.16E-01,2.37E-01,2.57E+02,1.54E+01,2.73E+02,0.000584314,0.000608105
1.57E+04,68800,2.25E+02,2.60E+00,1.07E-02,8.34E+01,6.96E-05,3.97E-01,2.16E-01,2.37E-01,2.57E+02,1.54E+01,2.73E+02,0.000584309,0.0006081
1.57E+04,68899,5.45E+01,7.52E-01,1.08E-02,8.35E+01,6.95E-05,3.96E-01,2.14E-01,2.43E-01,2.58E+02,1.61E+01,2.74E+02,0.000583354,0.000607111
1.57E+04,6.89E+04,2.25E+02,2.60E+00,1.08E-02,8.35E+01,6.95E-05,3.96E-01,2.14E-01,2.43E-01,2.58E+02,1.61E+01,2.74E+02,0.000583349,0.000607106
1.57E+04,68999,5.45E+01,7.51E-01,1.08E-02,8.35E+01,6.94E-05,3.97E-01,2.15E-01,2.42E-01,2.58E+02,1.61E+01,2.74E+02,0.000582392,0.000606115
1.57E+04,69000,2.25E+02,2.60E+00,1.08E-02,8.35E+01,6.94E-05,3.97E-01,2.15E-01,2.42E-01,2.58E+02,1.61E+01,2.74E+02,0.000582382,0.000606105
1.57E+04,69099,5.44E+01,7.51E-01,1.09E-02,8.35E+01,6.93E-05,3.96E-01,2.14E-01,2.42E-01,2.58E+02,1.61E+01,2.74E+02,0.000581433,0.000605123
1.57E+04,6.91E+04,2.24E+02,2.60E+00,1.09E-02,8.35E+01,6.93E-05,3.96E-01,2.14E-01,2.42E-01,2.58E+02,1.61E+01,2.74E+02,0.000581428,0.000605118
1.58E+04,69199,5.48E+01,7.52E-01,1.09E-02,8.35E+01,6.92E-05,3.97E-01,2.14E-01,2.44E-01,2.58E+02,1.63E+01,2.75E+02,0.000580477,0.000604133
1.58E+04,6.92E+04,2.25E+02,2.60E+00,1.09E-02,8.35E+01,6.92E-05,3.97E-01,2.14E-01,2.44E-01,2.58E+02,1.63E+01,2.75E+02,0.000580472,0.000604128
1.58E+04,6.93E+04,5.35E+01,7.52E-01,1.08E-02,8.35E+01,6.91E-05,3.96E-01,2.15E-01,2.38E-01,2.57E+02,1.54E+01,2.72E+02,0.000579519,0.000603142
1.58E+04,6.93E+04,2.25E+02,2.60E+00,1.08E-02,8.35E+01,6.91E-05,3.96E-01,2.15E-01,2.38E-01,2.57E+02,1.54E+01,2.72E+02,0.000579519,0.000603142
1.58E+04,69399,5.47E+01,7.51E-01,1.08E-02,8.35E+01,6.90E-05,3.97E-01,2.15E-01,2.43E-01,2.59E+02,1.62E+01,2.75E+02,0.000578573,0.000602164
1.58E+04,69400,2.25E+02,2.60E+00,1.08E-02,8.35E+01,6.90E-05,3.97E-01,2.15E-01,2.43E-01,2.59E+02,1.62E+01,2.75E+02,0.000578564,0.000602154
1.58E+04,6.95E+04,5.41E+01,7.52E-01,1.08E-02,8.35E+01,6.90E-05,3.97E-01,2.15E-01,2.40E-01,2.58E+02,1.58E+01,2.74E+02,0.000577621,0.000601178
1.58E+04,69500,2.25E+02,2.60E+00,1.08E-02,8.35E+01,6.90E-05,3.97E-01,2.15E-01,2.40E-01,2.58E+02,1.58E+01,2.74E+02,0.000577617,0.000601173
1.59E+04,6.96E+04,5.40E+01,7.51E-01,1.08E-02,8.35E+01,6.89E-05,3.96E-01,2.15E-01,2.41E-01,2.57E+02,1.58E+01,2.73E+02,0.000576677,0.000600201
1.59E+04,6.96E+04,2.25E+02,2.60E+00,1.08E-02,8.35E+01,6.89E-05,3.96E-01,2.15E-01,2.41E-01,2.57E+02,1.58E+01,2.73E+02,0.000576677,0.000600201
1.59E+04,69699,5.47E+01,7.52E-01,1.09E-02,8.35E+01,6.88E-05,3.96E-01,2.13E-01,2.43E-01,2.58E+02,1.62E+01,2.74E+02,0.00057574,0.000599232
1.59E+04,6.97E+04,2.24E+02,2.60E+00,1.09E-02,8.35E+01,6.88E-05,3.96E-01,2.13E-01,2.43E-01,2.58E+02,1.62E+01,2.74E+02,0.000575736,0.000599227
1.59E+04,6.98E+04,5.39E+01,7.51E-01,1.08E-02,8.35E+01,6.87E-05,3.95E-01,2.14E-01,2.40E-01,2.57E+02,1.58E+01,2.73E+02,0.000574797,0.000598255
1.59E+04,6.98E+04,2.24E+02,2.60E+00,1.08E-02,8.35E+01,6.87E-05,3.95E-01,2.14E-01,2.40E-01,2.57E+02,1.58E+01,2.73E+02,0.000574797,0.000598255
1.59E+04,69899,5.46E+01,7.52E-01,1.09E-02,8.35E+01,6.86E-05,3.94E-01,2.12E-01,2.44E-01,2.57E+02,1.63E+01,2.73E+02,0.000573866,0.000597292
1.59E+04,6.99E+04,2.24E+02,2.60E+00,1.09E-02,8.35E+01,6.86E-05,3.94E-01,2.12E-01,2.44E-01,2.57E+02,1.63E+01,2.73E+02,0.000573861,0.000597287
1.59E+04,69999,5.45E+01,7.50E-01,1.08E-02,8.35E+01,6.85E-05,3.97E-01,2.15E-01,2.42E-01,2.59E+02,1.61E+01,2.75E+02,0.000572933,0.000596326
1.59E+04,70000,2.25E+02,2.60E+00,1.08E-02,8.35E+01,6.85E-05,3.97E-01,2.15E-01,2.42E-01,2.59E+02,1.61E+01,2.75E+02,0.000572924,0.000596317
1.60E+04,70099,5.46E+01,7.52E-01,1.09E-02,8.35E+01,6.84E-05,3.95E-01,2.13E-01,2.44E-01,2.57E+02,1.62E+01,2.74E+02,0.000572003,0.000595364
1.60E+04,7.01E+04,2.24E+02,2.60E+00,1.09E-02,8.35E+01,6.84E-05,3.95E-01,2.13E-01,2.44E-01,2.57E+02,1.62E+01,2.74E+02,0.000571998,0.000595359
1.60E+04,7.02E+04,5.39E+01,7.55E-01,1.09E-02,8.35E+01,6.83E-05,3.93E-01,2.12E-01,2.42E-01,2.55E+02,1.58E+01,2.71E+02,0.000571071,0.000594399
1.60E+04,7.02E+04,2.23E+02,2.60E+00,1.09E-02,8.35E+01,6.83E-05,3.93E-01,2.12E-01,2.42E-01,2.55E+02,1.58E+01,2.71E+02,0.000571071,0.000594399
1.60E+04,7.03E+04,5.38E+01,7.52E-01,1.09E-02,8.35E+01,6.82E-05,3.94E-01,2.13E-01,2.41E-01,2.56E+02,1.57E+01,2.72E+02,0.000570147,0.000593443
1.60E+04,7.03E+04,2.24E+02,2.60E+00,1.09E-02,8.35E+01,6.82E-05,3.94E-01,2.13E-01,2.41E-01,2.56E+02,1.57E+01,2.72E+02,0.000570147,0.000593443
1.61E+04,70399,5.45E+01,7.52E-01,1.09E-02,8.36E+01,6.81E-05,3.94E-01,2.13E-01,2.43E-01,2.57E+02,1.62E+01,2.73E+02,0.00056923,0.000592493
1.61E+04,7.04E+04,2.24E+02,2.60E+00,1.09E-02,8.36E+01,6.81E-05,3.94E-01,2.13E-01,2.43E-01,2.57E+02,1.62E+01,2.73E+02,0.000569225,0.000592489
1.61E+04,7.05E+04,5.38E+01,7.54E-01,1.08E-02,8.36E+01,6.80E-05,3.95E-01,2.14E-01,2.40E-01,2.56E+02,1.56E+01,2.72E+02,0.000568307,0.000591538
1.61E+04,70500,2.24E+02,2.60E+00,1.08E-02,8.36E+01,6.80E-05,3.95E-01,2.14E-01,2.40E-01,2.56E+02,1.56E+01,2.72E+02,0.000568302,0.000591533
1.61E+04,70599,5.44E+01,7.54E-01,1.09E-02,8.36E+01,6.79E-05,3.95E-01,2.13E-01,2.43E-01,2.57E+02,1.61E+01,2.73E+02,0.000567395,0.000590594
1.61E+04,70600,2.24E+02,2.60E+00,1.09E-02,8.36E+01,6.79E-05,3.95E-01,2.13E-01,2.43E-01,2.57E+02,1.61E+01,2.73E+02,0.000567386,0.000590585
1.61E+04,7.07E+04,5.33E+01,7.54E-01,1.08E-02,8.36E+01,6.78E-05,3.94E-01,2.14E-01,2.38E-01,2.56E+02,1.53E+01,2.71E+02,0.000566477,0.000589645
1.61E+04,70700,2.24E+02,2.60E+00,1.08E-02,8.36E+01,6.78E-05,3.94E-01,2.14E-01,2.38E-01,2.56E+02,1.53E+01,2.71E+02,0.000566473,0.00058964
1.61E+04,70799,5.44E+01,7.54E-01,1.08E-02,8.36E+01,6.77E-05,3.96E-01,2.14E-01,2.42E-01,2.57E+02,1.60E+01,2.73E+02,0.000565571,0.000588707
1.61E+04,70800,2.25E+02,2.60E+00,1.08E-02,8.36E+01,6.77E-05,3.96E-01,2.14E-01,2.42E-01,2.57E+02,1.60E+01,2.73E+02,0.000565562,0.000588698
1.62E+04,7.09E+04,5.38E+01,7.52E-01,1.08E-02,8.36E+01,6.77E-05,3.95E-01,2.14E-01,2.40E-01,2.57E+02,1.57E+01,2.72E+02,0.000564659,0.000587763
1.62E+04,70900,2.24E+02,2.60E+00,1.08E-02,8.36E+01,6.77E-05,3.95E-01,2.14E-01,2.40E-01,2.57E+02,1.57E+01,2.72E+02,0.000564655,0.000587758
1.62E+04,7.10E+04,5.38E+01,7.53E-01,1.09E-02,8.36E+01,6.76E-05,3.94E-01,2.13E-01,2.40E-01,2.56E+02,1.57E+01,2.72E+02,0.000563754,0.000586826
1.62E+04,7.10E+04,2.24E+02,2.60E+00,1.09E-02,8.36E+01,6.76E-05,3.94E-01,2.13E-01,2.40E-01,2.56E+02,1.57E+01,2.72E+02,0.000563754,0.000586826
1.62E+04,71099,5.44E+01,7.53E-01,1.09E-02,8.36E+01,6.75E-05,3.93E-01,2.12E-01,2.44E-01,2.56E+02,1.62E+01,2.73E+02,0.000562857,0.000585897
1.62E+04,7.11E+04,2.23E+02,2.60E+00,1.09E-02,8.36E+01,6.75E-05,3.93E-01,2.12E-01,2.44E-01,2.56E+02,1.62E+01,2.73E+02,0.000562852,0.000585892
1.62E+04,71199,5.44E+01,7.51E-01,1.09E-02,8.36E+01,6.74E-05,3.94E-01,2.13E-01,2.43E-01,2.57E+02,1.62E+01,2.73E+02,0.000561957,0.000584966
1.62E+04,7.12E+04,2.24E+02,2.60E+00,1.09E-02,8.36E+01,6.74E-05,3.94E-01,2.13E-01,2.43E-01,2.57E+02,1.62E+01,2.73E+02,0.000561953,0.000584961
1.63E+04,7.13E+04,5.36E+01,7.49E-01,1.09E-02,8.36E+01,6.73E-05,3.93E-01,2.13E-01,2.40E-01,2.56E+02,1.56E+01,2.72E+02,0.000561056,0.000584033
1.63E+04,7.13E+04,2.24E+02,2.60E+00,1.09E-02,8.36E+01,6.73E-05,3.93E-01,2.13E-01,2.40E-01,2.56E+02,1.56E+01,2.72E+02,0.000561056,0.000584033
1.63E+04,7.14E+04,5.36E+01,7.49E-01,1.09E-02,8.36E+01,6.72E-05,3.93E-01,2.13E-01,2.40E-01,2.56E+02,1.56E+01,2.72E+02,0.000560162,0.000583107
1.63E+04,7.14E+04,2.24E+02,2.60E+00,1.09E-02,8.36E+01,6.72E-05,3.93E-01,2.13E-01,2.40E-01,2.56E+02,1.56E+01,2.72E+02,0.000560162,0.000583107
1.63E+04,7.15E+04,5.31E+01,7.51E-01,1.09E-02,8.36E+01,6.71E-05,3.92E-01,2.13E-01,2.39E-01,2.54E+02,1.54E+01,2.70E+02,0.00055927,0.000582184
1.63E+04,7.15E+04,2.23E+02,2.60E+00,1.09E-02,8.36E+01,6.71E-05,3.92E-01,2.13E-01,2.39E-01,2.54E+02,1.54E+01,2.70E+02,0.00055927,0.000582184
1.63E+04,7.16E+04,5.31E+01,7.49E-01,1.08E-02,8.36E+01,6.70E-05,3.94E-01,2.15E-01,2.37E-01,2.56E+02,1.52E+01,2.71E+02,0.000558381,0.000581264
1.63E+04,71600,2.24E+02,2.60E+00,1.08E-02,8.36E+01,6.70E-05,3.94E-01,2.15E-01,2.37E-01,2.56E+02,1.52E+01,2.71E+02,0.000558377,0.00058126
1.63E+04,71699,5.44E+01,7.52E-01,1.09E-02,8.36E+01,6.69E-05,3.93E-01,2.12E-01,2.43E-01,2.56E+02,1.61E+01,2.72E+02,0.000557499,0.000580352
1.63E+04,7.17E+04,2.23E+02,2.60E+00,1.09E-02,8.36E+01,6.69E-05,3.93E-01,2.12E-01,2.43E-01,2.56E+02,1.61E+01,2.72E+02,0.000557495,0.000580347
1.64E+04,7.18E+04,5.29E+01,7.49E-01,1.08E-02,8.36E+01,6.68E-05,3.93E-01,2.14E-01,2.37E-01,2.55E+02,1.52E+01,2.70E+02,0.000556612,0.000579432
