Repository: ckrmustafa/Damage_Tolerance_of_Adhesive_Bonds

# Damage_Tolerance_of_Adhesive_Bonds
R Shiny dashboard for machine learning regression and data analysis on adhesive bond damage tolerance datasets.

File: E-001-I-processed.csv (part 6 of 25)
t,N,F,d,C,a,dadN,G_max,Delta_sqrt(G),R,Cyclic_Energy,Monotonic_Energy,Total_Energy,dU_cyc/dN,dU_tot/dN
[s],[cycles],[N],[mm],[mm/N],[mm],[mm/cycle],[N/mm],[N/mm],[-],[mJ],[mJ],[mJ],[mJ],[mJ]
1.64E+04,7.18E+04,2.23E+02,2.60E+00,1.08E-02,8.36E+01,6.68E-05,3.93E-01,2.14E-01,2.37E-01,2.55E+02,1.52E+01,2.70E+02,0.000556612,0.000579432
1.64E+04,71899,5.43E+01,7.49E-01,1.09E-02,8.37E+01,6.68E-05,3.93E-01,2.13E-01,2.43E-01,2.57E+02,1.61E+01,2.73E+02,0.000555735,0.000578525
1.64E+04,71900,2.24E+02,2.60E+00,1.09E-02,8.37E+01,6.68E-05,3.93E-01,2.13E-01,2.43E-01,2.57E+02,1.61E+01,2.73E+02,0.000555726,0.000578516
1.64E+04,71999,5.49E+01,7.49E-01,1.10E-02,8.37E+01,6.67E-05,3.92E-01,2.11E-01,2.46E-01,2.57E+02,1.65E+01,2.73E+02,0.000554857,0.000577616
1.64E+04,7.20E+04,2.23E+02,2.60E+00,1.10E-02,8.37E+01,6.67E-05,3.92E-01,2.11E-01,2.46E-01,2.57E+02,1.65E+01,2.73E+02,0.000554852,0.000577611
1.64E+04,7.21E+04,5.35E+01,7.51E-01,1.09E-02,8.37E+01,6.66E-05,3.91E-01,2.12E-01,2.41E-01,2.54E+02,1.56E+01,2.70E+02,0.000553977,0.000576705
1.64E+04,7.21E+04,2.22E+02,2.60E+00,1.09E-02,8.37E+01,6.66E-05,3.91E-01,2.12E-01,2.41E-01,2.54E+02,1.56E+01,2.70E+02,0.000553977,0.000576705
1.65E+04,72199,5.39E+01,7.52E-01,1.09E-02,8.37E+01,6.65E-05,3.92E-01,2.12E-01,2.42E-01,2.55E+02,1.59E+01,2.71E+02,0.000553108,0.000575806
1.65E+04,7.22E+04,2.23E+02,2.60E+00,1.09E-02,8.37E+01,6.65E-05,3.92E-01,2.12E-01,2.42E-01,2.55E+02,1.59E+01,2.71E+02,0.000553104,0.000575801
1.65E+04,72299,5.37E+01,7.51E-01,1.09E-02,8.37E+01,6.64E-05,3.93E-01,2.13E-01,2.40E-01,2.56E+02,1.57E+01,2.71E+02,0.000552237,0.000574905
1.65E+04,72300,2.23E+02,2.60E+00,1.09E-02,8.37E+01,6.64E-05,3.93E-01,2.13E-01,2.40E-01,2.56E+02,1.57E+01,2.71E+02,0.000552229,0.000574896
1.65E+04,7.24E+04,5.32E+01,7.51E-01,1.09E-02,8.37E+01,6.63E-05,3.91E-01,2.13E-01,2.39E-01,2.55E+02,1.54E+01,2.70E+02,0.000551365,0.000574002
1.65E+04,7.24E+04,2.23E+02,2.60E+00,1.09E-02,8.37E+01,6.63E-05,3.91E-01,2.13E-01,2.39E-01,2.55E+02,1.54E+01,2.70E+02,0.000551365,0.000574002
1.65E+04,7.25E+04,5.32E+01,7.51E-01,1.09E-02,8.37E+01,6.62E-05,3.92E-01,2.13E-01,2.38E-01,2.55E+02,1.54E+01,2.70E+02,0.0005505,0.000573106
1.65E+04,72500,2.23E+02,2.60E+00,1.09E-02,8.37E+01,6.62E-05,3.92E-01,2.13E-01,2.38E-01,2.55E+02,1.54E+01,2.70E+02,0.000550495,0.000573101
1.65E+04,7.26E+04,5.26E+01,7.51E-01,1.09E-02,8.37E+01,6.61E-05,3.92E-01,2.14E-01,2.36E-01,2.54E+02,1.50E+01,2.69E+02,0.000549637,0.000572212
1.65E+04,7.26E+04,2.23E+02,2.60E+00,1.09E-02,8.37E+01,6.61E-05,3.92E-01,2.14E-01,2.36E-01,2.54E+02,1.50E+01,2.69E+02,0.000549637,0.000572212
1.66E+04,72699,5.37E+01,7.50E-01,1.10E-02,8.37E+01,6.61E-05,3.90E-01,2.11E-01,2.42E-01,2.55E+02,1.58E+01,2.70E+02,0.000548781,0.000571326
1.66E+04,7.27E+04,2.22E+02,2.60E+00,1.10E-02,8.37E+01,6.61E-05,3.90E-01,2.11E-01,2.42E-01,2.55E+02,1.58E+01,2.70E+02,0.000548777,0.000571322
1.66E+04,72799,5.37E+01,7.51E-01,1.10E-02,8.37E+01,6.60E-05,3.90E-01,2.11E-01,2.42E-01,2.54E+02,1.59E+01,2.70E+02,0.000547923,0.000570438
1.66E+04,7.28E+04,2.22E+02,2.60E+00,1.10E-02,8.37E+01,6.60E-05,3.90E-01,2.11E-01,2.42E-01,2.54E+02,1.59E+01,2.70E+02,0.000547919,0.000570434
1.66E+04,72899,5.37E+01,7.53E-01,1.09E-02,8.37E+01,6.59E-05,3.91E-01,2.12E-01,2.41E-01,2.55E+02,1.57E+01,2.70E+02,0.000547068,0.000569553
1.66E+04,7.29E+04,2.23E+02,2.60E+00,1.09E-02,8.37E+01,6.59E-05,3.91E-01,2.12E-01,2.41E-01,2.55E+02,1.57E+01,2.70E+02,0.000547064,0.000569549
1.66E+04,72999,5.36E+01,7.51E-01,1.09E-02,8.37E+01,6.58E-05,3.91E-01,2.12E-01,2.41E-01,2.55E+02,1.57E+01,2.71E+02,0.000546215,0.00056867
1.66E+04,7.30E+04,2.23E+02,2.60E+00,1.09E-02,8.37E+01,6.58E-05,3.91E-01,2.12E-01,2.41E-01,2.55E+02,1.57E+01,2.71E+02,0.000546211,0.000568666
1.66E+04,73099,5.42E+01,7.51E-01,1.10E-02,8.37E+01,6.57E-05,3.91E-01,2.11E-01,2.44E-01,2.55E+02,1.61E+01,2.71E+02,0.000545365,0.00056779
1.66E+04,7.31E+04,2.22E+02,2.60E+00,1.10E-02,8.37E+01,6.57E-05,3.91E-01,2.11E-01,2.44E-01,2.55E+02,1.61E+01,2.71E+02,0.000545361,0.000567785
1.67E+04,7.32E+04,5.37E+01,7.53E-01,1.09E-02,8.37E+01,6.56E-05,3.93E-01,2.13E-01,2.40E-01,2.56E+02,1.56E+01,2.71E+02,0.000544513,0.000566908
1.67E+04,73200,2.23E+02,2.60E+00,1.09E-02,8.37E+01,6.56E-05,3.93E-01,2.13E-01,2.40E-01,2.56E+02,1.56E+01,2.71E+02,0.000544509,0.000566903
1.67E+04,73299,5.42E+01,7.52E-01,1.10E-02,8.37E+01,6.55E-05,3.90E-01,2.10E-01,2.44E-01,2.55E+02,1.61E+01,2.71E+02,0.000543672,0.000566037
1.67E+04,7.33E+04,2.22E+02,2.60E+00,1.10E-02,8.37E+01,6.55E-05,3.90E-01,2.10E-01,2.44E-01,2.55E+02,1.61E+01,2.71E+02,0.000543668,0.000566033
1.67E+04,7.34E+04,5.35E+01,7.52E-01,1.09E-02,8.38E+01,6.55E-05,3.91E-01,2.12E-01,2.40E-01,2.55E+02,1.56E+01,2.71E+02,0.000542825,0.00056516
1.67E+04,73400,2.23E+02,2.60E+00,1.09E-02,8.38E+01,6.55E-05,3.91E-01,2.12E-01,2.40E-01,2.55E+02,1.56E+01,2.71E+02,0.000542821,0.000565156
1.68E+04,7.35E+04,5.34E+01,7.51E-01,1.10E-02,8.38E+01,6.54E-05,3.90E-01,2.11E-01,2.41E-01,2.54E+02,1.57E+01,2.70E+02,0.000541984,0.00056429
1.68E+04,7.35E+04,2.22E+02,2.60E+00,1.10E-02,8.38E+01,6.54E-05,3.90E-01,2.11E-01,2.41E-01,2.54E+02,1.57E+01,2.70E+02,0.000541984,0.00056429
1.68E+04,73599,5.41E+01,7.52E-01,1.10E-02,8.38E+01,6.53E-05,3.90E-01,2.11E-01,2.43E-01,2.55E+02,1.60E+01,2.71E+02,0.000541151,0.000563427
1.68E+04,7.36E+04,2.22E+02,2.60E+00,1.10E-02,8.38E+01,6.53E-05,3.90E-01,2.11E-01,2.43E-01,2.55E+02,1.60E+01,2.71E+02,0.000541146,0.000563423
1.68E+04,73699,5.41E+01,7.52E-01,1.09E-02,8.38E+01,6.52E-05,3.91E-01,2.11E-01,2.43E-01,2.55E+02,1.60E+01,2.71E+02,0.000540315,0.000562562
1.68E+04,73700,2.23E+02,2.60E+00,1.09E-02,8.38E+01,6.52E-05,3.91E-01,2.11E-01,2.43E-01,2.55E+02,1.60E+01,2.71E+02,0.000540307,0.000562553
1.68E+04,73799,5.48E+01,7.53E-01,1.10E-02,8.38E+01,6.51E-05,3.92E-01,2.11E-01,2.45E-01,2.56E+02,1.64E+01,2.73E+02,0.000539482,0.000561699
1.68E+04,73800,2.23E+02,2.60E+00,1.10E-02,8.38E+01,6.51E-05,3.92E-01,2.11E-01,2.45E-01,2.56E+02,1.64E+01,2.73E+02,0.000539474,0.000561691
1.68E+04,73899,5.41E+01,7.51E-01,1.10E-02,8.38E+01,6.50E-05,3.89E-01,2.10E-01,2.44E-01,2.55E+02,1.61E+01,2.71E+02,0.000538651,0.000560839
1.68E+04,7.39E+04,2.22E+02,2.60E+00,1.10E-02,8.38E+01,6.50E-05,3.89E-01,2.10E-01,2.44E-01,2.55E+02,1.61E+01,2.71E+02,0.000538647,0.000560835
1.69E+04,7.40E+04,5.35E+01,7.53E-01,1.09E-02,8.38E+01,6.49E-05,3.91E-01,2.12E-01,2.40E-01,2.55E+02,1.56E+01,2.70E+02,0.000537819,0.000559977
1.69E+04,74000,2.23E+02,2.60E+00,1.09E-02,8.38E+01,6.49E-05,3.91E-01,2.12E-01,2.40E-01,2.55E+02,1.56E+01,2.70E+02,0.000537815,0.000559973
1.69E+04,74099,5.41E+01,7.51E-01,1.10E-02,8.38E+01,6.49E-05,3.91E-01,2.11E-01,2.43E-01,2.56E+02,1.61E+01,2.72E+02,0.000536997,0.000559127
1.69E+04,74100,2.23E+02,2.60E+00,1.10E-02,8.38E+01,6.49E-05,3.91E-01,2.11E-01,2.43E-01,2.56E+02,1.61E+01,2.72E+02,0.000536989,0.000559118
1.69E+04,7.42E+04,5.32E+01,7.54E-01,1.09E-02,8.38E+01,6.48E-05,3.90E-01,2.12E-01,2.39E-01,2.54E+02,1.54E+01,2.69E+02,0.000536169,0.00055827
1.69E+04,7.42E+04,2.22E+02,2.60E+00,1.09E-02,8.38E+01,6.48E-05,3.90E-01,2.12E-01,2.39E-01,2.54E+02,1.54E+01,2.69E+02,0.000536169,0.00055827
1.69E+04,74299,5.42E+01,7.52E-01,1.10E-02,8.38E+01,6.47E-05,3.88E-01,2.09E-01,2.45E-01,2.54E+02,1.62E+01,2.70E+02,0.000535352,0.000557424
1.69E+04,7.43E+04,2.21E+02,2.60E+00,1.10E-02,8.38E+01,6.47E-05,3.88E-01,2.09E-01,2.45E-01,2.54E+02,1.62E+01,2.70E+02,0.000535348,0.00055742
1.70E+04,74399,5.42E+01,7.53E-01,1.10E-02,8.38E+01,6.46E-05,3.88E-01,2.09E-01,2.45E-01,2.54E+02,1.62E+01,2.70E+02,0.000534534,0.000556576
1.70E+04,7.44E+04,2.21E+02,2.60E+00,1.10E-02,8.38E+01,6.46E-05,3.88E-01,2.09E-01,2.45E-01,2.54E+02,1.62E+01,2.70E+02,0.00053453,0.000556572
1.70E+04,7.45E+04,5.37E+01,7.52E-01,1.10E-02,8.38E+01,6.45E-05,3.90E-01,2.11E-01,2.42E-01,2.54E+02,1.58E+01,2.70E+02,0.000533713,0.000555726
1.70E+04,7.45E+04,2.22E+02,2.60E+00,1.10E-02,8.38E+01,6.45E-05,3.90E-01,2.11E-01,2.42E-01,2.54E+02,1.58E+01,2.70E+02,0.000533713,0.000555726
1.70E+04,74599,5.43E+01,7.52E-01,1.10E-02,8.38E+01,6.44E-05,3.88E-01,2.09E-01,2.45E-01,2.54E+02,1.63E+01,2.70E+02,0.000532903,0.000554888
1.70E+04,7.46E+04,2.21E+02,2.60E+00,1.10E-02,8.38E+01,6.44E-05,3.88E-01,2.09E-01,2.45E-01,2.54E+02,1.63E+01,2.70E+02,0.000532899,0.000554884
1.70E+04,7.47E+04,5.36E+01,7.53E-01,1.10E-02,8.38E+01,6.44E-05,3.89E-01,2.10E-01,2.42E-01,2.54E+02,1.58E+01,2.70E+02,0.000532087,0.000554043
1.70E+04,7.47E+04,2.22E+02,2.60E+00,1.10E-02,8.38E+01,6.44E-05,3.89E-01,2.10E-01,2.42E-01,2.54E+02,1.58E+01,2.70E+02,0.000532087,0.000554043
1.70E+04,74799,5.49E+01,7.52E-01,1.11E-02,8.38E+01,6.43E-05,3.89E-01,2.08E-01,2.48E-01,2.55E+02,1.67E+01,2.72E+02,0.000531282,0.000553209
1.70E+04,7.48E+04,2.22E+02,2.60E+00,1.11E-02,8.38E+01,6.43E-05,3.89E-01,2.08E-01,2.48E-01,2.55E+02,1.67E+01,2.72E+02,0.000531278,0.000553205
1.71E+04,74899,5.42E+01,7.52E-01,1.10E-02,8.39E+01,6.42E-05,3.89E-01,2.09E-01,2.45E-01,2.54E+02,1.62E+01,2.70E+02,0.000530475,0.000552373
1.71E+04,7.49E+04,2.22E+02,2.60E+00,1.10E-02,8.39E+01,6.42E-05,3.89E-01,2.09E-01,2.45E-01,2.54E+02,1.62E+01,2.70E+02,0.000530471,0.000552369
1.71E+04,74999,5.49E+01,7.52E-01,1.10E-02,8.39E+01,6.41E-05,3.90E-01,2.09E-01,2.47E-01,2.56E+02,1.66E+01,2.72E+02,0.00052967,0.00055154
1.71E+04,75000,2.22E+02,2.60E+00,1.10E-02,8.39E+01,6.41E-05,3.90E-01,2.09E-01,2.47E-01,2.56E+02,1.66E+01,2.72E+02,0.000529662,0.000551532
1.71E+04,75099,5.41E+01,7.52E-01,1.10E-02,8.39E+01,6.40E-05,3.89E-01,2.10E-01,2.44E-01,2.54E+02,1.61E+01,2.71E+02,0.000528867,0.000550709
1.71E+04,7.51E+04,2.22E+02,2.60E+00,1.10E-02,8.39E+01,6.40E-05,3.89E-01,2.10E-01,2.44E-01,2.54E+02,1.61E+01,2.71E+02,0.000528863,0.000550705
1.72E+04,7.52E+04,5.31E+01,7.52E-01,1.10E-02,8.39E+01,6.40E-05,3.89E-01,2.11E-01,2.40E-01,2.54E+02,1.55E+01,2.69E+02,0.000528063,0.000549876
1.72E+04,7.52E+04,2.22E+02,2.60E+00,1.10E-02,8.39E+01,6.40E-05,3.89E-01,2.11E-01,2.40E-01,2.54E+02,1.55E+01,2.69E+02,0.000528063,0.000549876
1.72E+04,75299,5.37E+01,7.51E-01,1.09E-02,8.39E+01,6.39E-05,3.90E-01,2.11E-01,2.41E-01,2.55E+02,1.57E+01,2.71E+02,0.000527269,0.000549054
1.72E+04,75300,2.22E+02,2.60E+00,1.09E-02,8.39E+01,6.39E-05,3.90E-01,2.11E-01,2.41E-01,2.55E+02,1.57E+01,2.71E+02,0.000527261,0.000549046
1.72E+04,75399,2.22E+02,2.60E+00,1.10E-02,8.39E+01,6.38E-05,3.90E-01,2.11E-01,2.41E-01,2.55E+02,1.58E+01,2.71E+02,0.000526473,0.00054823
1.72E+04,75399,5.37E+01,7.51E-01,1.10E-02,8.39E+01,6.38E-05,3.90E-01,2.11E-01,2.41E-01,2.55E+02,1.58E+01,2.71E+02,0.000526473,0.00054823
1.72E+04,7.55E+04,5.31E+01,7.52E-01,1.10E-02,8.39E+01,6.37E-05,3.87E-01,2.10E-01,2.41E-01,2.53E+02,1.55E+01,2.68E+02,0.000525676,0.000547404
1.72E+04,7.55E+04,2.21E+02,2.60E+00,1.10E-02,8.39E+01,6.37E-05,3.87E-01,2.10E-01,2.41E-01,2.53E+02,1.55E+01,2.68E+02,0.000525676,0.000547404
1.72E+04,7.56E+04,5.31E+01,7.51E-01,1.10E-02,8.39E+01,6.36E-05,3.88E-01,2.10E-01,2.40E-01,2.53E+02,1.55E+01,2.69E+02,0.000524885,0.000546585
1.72E+04,7.56E+04,2.21E+02,2.60E+00,1.10E-02,8.39E+01,6.36E-05,3.88E-01,2.10E-01,2.40E-01,2.53E+02,1.55E+01,2.69E+02,0.000524885,0.000546585
1.73E+04,75699,5.37E+01,7.51E-01,1.09E-02,8.39E+01,6.36E-05,3.90E-01,2.11E-01,2.42E-01,2.55E+02,1.58E+01,2.71E+02,0.0005241,0.000545772
1.73E+04,75700,2.22E+02,2.60E+00,1.09E-02,8.39E+01,6.36E-05,3.90E-01,2.11E-01,2.42E-01,2.55E+02,1.58E+01,2.71E+02,0.000524092,0.000545764
1.73E+04,75799,5.36E+01,7.52E-01,1.11E-02,8.39E+01,6.35E-05,3.86E-01,2.09E-01,2.43E-01,2.53E+02,1.59E+01,2.69E+02,0.000523313,0.000544958
1.73E+04,7.58E+04,2.21E+02,2.60E+00,1.11E-02,8.39E+01,6.35E-05,3.86E-01,2.09E-01,2.43E-01,2.53E+02,1.59E+01,2.69E+02,0.000523309,0.000544953
1.73E+04,7.59E+04,5.31E+01,7.52E-01,1.09E-02,8.39E+01,6.34E-05,3.89E-01,2.11E-01,2.39E-01,2.54E+02,1.54E+01,2.69E+02,0.000522524,0.000544141
1.73E+04,75900,2.22E+02,2.60E+00,1.09E-02,8.39E+01,6.34E-05,3.89E-01,2.11E-01,2.39E-01,2.54E+02,1.54E+01,2.69E+02,0.00052252,0.000544137
1.73E+04,7.60E+04,5.30E+01,7.52E-01,1.09E-02,8.39E+01,6.33E-05,3.89E-01,2.11E-01,2.39E-01,2.53E+02,1.54E+01,2.69E+02,0.000521742,0.000543331
1.73E+04,76000,2.22E+02,2.60E+00,1.09E-02,8.39E+01,6.33E-05,3.89E-01,2.11E-01,2.39E-01,2.53E+02,1.54E+01,2.69E+02,0.000521738,0.000543327
1.73E+04,76099,5.36E+01,7.51E-01,1.10E-02,8.39E+01,6.32E-05,3.87E-01,2.09E-01,2.42E-01,2.54E+02,1.58E+01,2.69E+02,0.000520966,0.000542527
1.73E+04,7.61E+04,2.21E+02,2.60E+00,1.10E-02,8.39E+01,6.32E-05,3.87E-01,2.09E-01,2.42E-01,2.54E+02,1.58E+01,2.69E+02,0.000520962,0.000542523
1.74E+04,76199,5.42E+01,7.55E-01,1.10E-02,8.39E+01,6.32E-05,3.89E-01,2.09E-01,2.45E-01,2.54E+02,1.62E+01,2.71E+02,0.000520188,0.000541721
1.74E+04,7.62E+04,2.22E+02,2.60E+00,1.10E-02,8.39E+01,6.32E-05,3.89E-01,2.09E-01,2.45E-01,2.54E+02,1.62E+01,2.71E+02,0.000520184,0.000541717
1.74E+04,76299,5.41E+01,7.53E-01,1.10E-02,8.39E+01,6.31E-05,3.88E-01,2.09E-01,2.44E-01,2.54E+02,1.61E+01,2.70E+02,0.000519412,0.000540918
1.74E+04,7.63E+04,2.21E+02,2.60E+00,1.10E-02,8.39E+01,6.31E-05,3.88E-01,2.09E-01,2.44E-01,2.54E+02,1.61E+01,2.70E+02,0.000519408,0.000540914
1.74E+04,76399,5.40E+01,7.53E-01,1.10E-02,8.39E+01,6.30E-05,3.88E-01,2.09E-01,2.44E-01,2.54E+02,1.61E+01,2.70E+02,0.000518638,0.000540117
1.74E+04,7.64E+04,2.21E+02,2.60E+00,1.10E-02,8.39E+01,6.30E-05,3.88E-01,2.09E-01,2.44E-01,2.54E+02,1.61E+01,2.70E+02,0.000518634,0.000540113
1.74E+04,76499,5.39E+01,7.52E-01,1.10E-02,8.40E+01,6.29E-05,3.88E-01,2.09E-01,2.44E-01,2.54E+02,1.60E+01,2.70E+02,0.000517867,0.000539318
1.74E+04,7.65E+04,2.21E+02,2.60E+00,1.10E-02,8.40E+01,6.29E-05,3.88E-01,2.09E-01,2.44E-01,2.54E+02,1.60E+01,2.70E+02,0.000517863,0.000539314
1.75E+04,76599,5.40E+01,7.52E-01,1.11E-02,8.40E+01,6.28E-05,3.86E-01,2.08E-01,2.45E-01,2.53E+02,1.62E+01,2.69E+02,0.000517098,0.000538521
1.75E+04,7.66E+04,2.20E+02,2.60E+00,1.11E-02,8.40E+01,6.28E-05,3.86E-01,2.08E-01,2.45E-01,2.53E+02,1.62E+01,2.69E+02,0.000517094,0.000538517
1.75E+04,7.67E+04,5.28E+01,7.53E-01,1.09E-02,8.40E+01,6.28E-05,3.88E-01,2.11E-01,2.38E-01,2.53E+02,1.53E+01,2.68E+02,0.000516327,0.000537723
1.75E+04,76700,2.22E+02,2.60E+00,1.09E-02,8.40E+01,6.28E-05,3.88E-01,2.11E-01,2.38E-01,2.53E+02,1.53E+01,2.68E+02,0.000516323,0.000537719
1.75E+04,76799,5.38E+01,7.52E-01,1.11E-02,8.40E+01,6.27E-05,3.86E-01,2.08E-01,2.44E-01,2.53E+02,1.61E+01,2.69E+02,0.000515565,0.000536935
1.75E+04,7.68E+04,2.20E+02,2.60E+00,1.11E-02,8.40E+01,6.27E-05,3.86E-01,2.08E-01,2.44E-01,2.53E+02,1.61E+01,2.69E+02,0.000515562,0.000536931
1.75E+04,7.69E+04,5.29E+01,7.53E-01,1.09E-02,8.40E+01,6.26E-05,3.88E-01,2.11E-01,2.39E-01,2.53E+02,1.53E+01,2.68E+02,0.000514799,0.000536141
1.75E+04,76900,2.22E+02,2.60E+00,1.09E-02,8.40E+01,6.26E-05,3.88E-01,2.11E-01,2.39E-01,2.53E+02,1.53E+01,2.68E+02,0.000514795,0.000536137
1.75E+04,7.70E+04,5.35E+01,7.53E-01,1.10E-02,8.40E+01,6.25E-05,3.87E-01,2.09E-01,2.42E-01,2.53E+02,1.58E+01,2.69E+02,0.000514038,0.000535353
1.75E+04,7.70E+04,2.21E+02,2.60E+00,1.10E-02,8.40E+01,6.25E-05,3.87E-01,2.09E-01,2.42E-01,2.53E+02,1.58E+01,2.69E+02,0.000514038,0.000535353
1.76E+04,77099,5.40E+01,7.53E-01,1.11E-02,8.40E+01,6.25E-05,3.86E-01,2.08E-01,2.45E-01,2.53E+02,1.62E+01,2.69E+02,0.000513283,0.000534571
1.76E+04,7.71E+04,2.20E+02,2.60E+00,1.11E-02,8.40E+01,6.25E-05,3.86E-01,2.08E-01,2.45E-01,2.53E+02,1.62E+01,2.69E+02,0.000513279,0.000534567
1.76E+04,77199,5.37E+01,7.52E-01,1.11E-02,8.40E+01,6.24E-05,3.87E-01,2.09E-01,2.43E-01,2.54E+02,1.59E+01,2.70E+02,0.000512526,0.000533788
1.76E+04,7.72E+04,2.21E+02,2.60E+00,1.11E-02,8.40E+01,6.24E-05,3.87E-01,2.09E-01,2.43E-01,2.54E+02,1.59E+01,2.70E+02,0.000512523,0.000533784
1.76E+04,77299,5.35E+01,7.50E-01,1.11E-02,8.40E+01,6.23E-05,3.87E-01,2.09E-01,2.42E-01,2.53E+02,1.58E+01,2.69E+02,0.000511772,0.000533006
1.76E+04,7.73E+04,2.21E+02,2.60E+00,1.11E-02,8.40E+01,6.23E-05,3.87E-01,2.09E-01,2.42E-01,2.53E+02,1.58E+01,2.69E+02,0.000511768,0.000533002
1.76E+04,77399,5.34E+01,7.50E-01,1.10E-02,8.40E+01,6.22E-05,3.86E-01,2.09E-01,2.42E-01,2.53E+02,1.58E+01,2.69E+02,0.00051102,0.000532227
1.76E+04,7.74E+04,2.21E+02,2.60E+00,1.10E-02,8.40E+01,6.22E-05,3.86E-01,2.09E-01,2.42E-01,2.53E+02,1.58E+01,2.69E+02,0.000511016,0.000532223
1.77E+04,77499,5.35E+01,7.50E-01,1.10E-02,8.40E+01,6.21E-05,3.87E-01,2.09E-01,2.42E-01,2.53E+02,1.58E+01,2.69E+02,0.000510269,0.00053145
1.77E+04,7.75E+04,2.21E+02,2.60E+00,1.10E-02,8.40E+01,6.21E-05,3.87E-01,2.09E-01,2.42E-01,2.53E+02,1.58E+01,2.69E+02,0.000510266,0.000531446
1.77E+04,77599,5.36E+01,7.51E-01,1.11E-02,8.40E+01,6.21E-05,3.85E-01,2.08E-01,2.44E-01,2.52E+02,1.59E+01,2.68E+02,0.000509521,0.000530675
1.77E+04,7.76E+04,2.20E+02,2.60E+00,1.11E-02,8.40E+01,6.21E-05,3.85E-01,2.08E-01,2.44E-01,2.52E+02,1.59E+01,2.68E+02,0.000509517,0.000530671
1.77E+04,77699,5.34E+01,7.49E-01,1.11E-02,8.40E+01,6.20E-05,3.86E-01,2.09E-01,2.42E-01,2.53E+02,1.58E+01,2.69E+02,0.000508775,0.000529902
1.77E+04,7.77E+04,2.20E+02,2.60E+00,1.11E-02,8.40E+01,6.20E-05,3.86E-01,2.09E-01,2.42E-01,2.53E+02,1.58E+01,2.69E+02,0.000508771,0.000529898
1.77E+04,77799,5.41E+01,7.49E-01,1.11E-02,8.40E+01,6.19E-05,3.87E-01,2.09E-01,2.45E-01,2.54E+02,1.62E+01,2.70E+02,0.000508031,0.000529132
1.77E+04,77800,2.21E+02,2.60E+00,1.11E-02,8.40E+01,6.19E-05,3.87E-01,2.09E-01,2.45E-01,2.54E+02,1.62E+01,2.70E+02,0.000508023,0.000529124
1.77E+04,77899,5.34E+01,7.50E-01,1.11E-02,8.40E+01,6.18E-05,3.85E-01,2.08E-01,2.43E-01,2.52E+02,1.58E+01,2.68E+02,0.000507289,0.000528363
1.77E+04,7.79E+04,2.20E+02,2.60E+00,1.11E-02,8.40E+01,6.18E-05,3.85E-01,2.08E-01,2.43E-01,2.52E+02,1.58E+01,2.68E+02,0.000507285,0.000528359
1.78E+04,7.80E+04,5.29E+01,7.50E-01,1.10E-02,8.40E+01,6.18E-05,3.86E-01,2.09E-01,2.40E-01,2.52E+02,1.54E+01,2.68E+02,0.000506545,0.000527593
1.78E+04,7.80E+04,2.20E+02,2.60E+00,1.10E-02,8.40E+01,6.18E-05,3.86E-01,2.09E-01,2.40E-01,2.52E+02,1.54E+01,2.68E+02,0.000506545,0.000527593
1.78E+04,78099,2.21E+02,2.60E+00,1.10E-02,8.41E+01,6.17E-05,3.87E-01,2.09E-01,2.44E-01,2.54E+02,1.61E+01,2.70E+02,0.00050581,0.000526832
1.78E+04,78099,5.41E+01,7.51E-01,1.10E-02,8.41E+01,6.17E-05,3.87E-01,2.09E-01,2.44E-01,2.54E+02,1.61E+01,2.70E+02,0.00050581,0.000526832
1.78E+04,7.82E+04,5.32E+01,7.53E-01,1.11E-02,8.41E+01,6.16E-05,3.86E-01,2.09E-01,2.42E-01,2.52E+02,1.57E+01,2.68E+02,0.000505071,0.000526066
1.78E+04,7.82E+04,2.20E+02,2.60E+00,1.11E-02,8.41E+01,6.16E-05,3.86E-01,2.09E-01,2.42E-01,2.52E+02,1.57E+01,2.68E+02,0.000505071,0.000526066
1.79E+04,7.83E+04,5.29E+01,7.50E-01,1.11E-02,8.41E+01,6.15E-05,3.85E-01,2.09E-01,2.40E-01,2.52E+02,1.54E+01,2.67E+02,0.000504337,0.000525306
1.79E+04,7.83E+04,2.20E+02,2.60E+00,1.11E-02,8.41E+01,6.15E-05,3.85E-01,2.09E-01,2.40E-01,2.52E+02,1.54E+01,2.67E+02,0.000504337,0.000525306
1.79E+04,78399,5.34E+01,7.50E-01,1.11E-02,8.41E+01,6.15E-05,3.84E-01,2.08E-01,2.43E-01,2.52E+02,1.58E+01,2.68E+02,0.000503608,0.000524551
1.79E+04,7.84E+04,2.20E+02,2.60E+00,1.11E-02,8.41E+01,6.15E-05,3.84E-01,2.08E-01,2.43E-01,2.52E+02,1.58E+01,2.68E+02,0.000503605,0.000524548
1.79E+04,78499,5.34E+01,7.51E-01,1.11E-02,8.41E+01,6.14E-05,3.84E-01,2.08E-01,2.43E-01,2.52E+02,1.58E+01,2.68E+02,0.000502878,0.000523795
1.79E+04,7.85E+04,2.20E+02,2.60E+00,1.11E-02,8.41E+01,6.14E-05,3.84E-01,2.08E-01,2.43E-01,2.52E+02,1.58E+01,2.68E+02,0.000502875,0.000523792
1.79E+04,7.86E+04,5.28E+01,7.49E-01,1.10E-02,8.41E+01,6.13E-05,3.85E-01,2.09E-01,2.40E-01,2.52E+02,1.54E+01,2.68E+02,0.000502147,0.000523037
1.79E+04,78600,2.20E+02,2.60E+00,1.10E-02,8.41E+01,6.13E-05,3.85E-01,2.09E-01,2.40E-01,2.52E+02,1.54E+01,2.68E+02,0.000502143,0.000523034
1.79E+04,78699,5.34E+01,7.52E-01,1.11E-02,8.41E+01,6.12E-05,3.85E-01,2.08E-01,2.42E-01,2.53E+02,1.57E+01,2.68E+02,0.000501424,0.000522289
1.79E+04,78700,2.20E+02,2.60E+00,1.11E-02,8.41E+01,6.12E-05,3.85E-01,2.08E-01,2.42E-01,2.53E+02,1.57E+01,2.68E+02,0.000501417,0.000522282
1.80E+04,7.88E+04,5.27E+01,7.50E-01,1.10E-02,8.41E+01,6.12E-05,3.85E-01,2.09E-01,2.39E-01,2.52E+02,1.53E+01,2.67E+02,0.000500697,0.000521536
1.80E+04,78800,2.20E+02,2.60E+00,1.10E-02,8.41E+01,6.12E-05,3.85E-01,2.09E-01,2.39E-01,2.52E+02,1.53E+01,2.67E+02,0.000500693,0.000521532
1.80E+04,78899,5.34E+01,7.50E-01,1.11E-02,8.41E+01,6.11E-05,3.85E-01,2.08E-01,2.42E-01,2.53E+02,1.58E+01,2.69E+02,0.000499978,0.000520791
1.80E+04,78900,2.20E+02,2.60E+00,1.11E-02,8.41E+01,6.11E-05,3.85E-01,2.08E-01,2.42E-01,2.53E+02,1.58E+01,2.69E+02,0.000499971,0.000520784
1.80E+04,78999,5.33E+01,7.50E-01,1.10E-02,8.41E+01,6.10E-05,3.86E-01,2.09E-01,2.41E-01,2.53E+02,1.56E+01,2.69E+02,0.000499258,0.000520045
1.80E+04,79000,2.21E+02,2.60E+00,1.10E-02,8.41E+01,6.10E-05,3.86E-01,2.09E-01,2.41E-01,2.53E+02,1.56E+01,2.69E+02,0.000499251,0.000520038
1.80E+04,79099,5.33E+01,7.50E-01,1.11E-02,8.41E+01,6.09E-05,3.85E-01,2.08E-01,2.42E-01,2.52E+02,1.57E+01,2.68E+02,0.00049854,0.000519301
1.80E+04,79100,2.20E+02,2.60E+00,1.11E-02,8.41E+01,6.09E-05,3.85E-01,2.08E-01,2.42E-01,2.52E+02,1.57E+01,2.68E+02,0.000498533,0.000519294
1.81E+04,7.92E+04,5.33E+01,7.54E-01,1.11E-02,8.41E+01,6.09E-05,3.85E-01,2.08E-01,2.42E-01,2.52E+02,1.57E+01,2.68E+02,0.00049782,0.000518556
1.81E+04,7.92E+04,2.20E+02,2.60E+00,1.11E-02,8.41E+01,6.09E-05,3.85E-01,2.08E-01,2.42E-01,2.52E+02,1.57E+01,2.68E+02,0.00049782,0.000518556
1.81E+04,7.93E+04,5.30E+01,7.51E-01,1.11E-02,8.41E+01,6.08E-05,3.84E-01,2.08E-01,2.42E-01,2.52E+02,1.56E+01,2.67E+02,0.000497106,0.000517816
1.81E+04,7.93E+04,2.19E+02,2.60E+00,1.11E-02,8.41E+01,6.08E-05,3.84E-01,2.08E-01,2.42E-01,2.52E+02,1.56E+01,2.67E+02,0.000497106,0.000517816
1.81E+04,7.94E+04,5.30E+01,7.50E-01,1.11E-02,8.41E+01,6.07E-05,3.83E-01,2.08E-01,2.42E-01,2.52E+02,1.56E+01,2.67E+02,0.000496393,0.000517078
1.81E+04,7.94E+04,2.19E+02,2.60E+00,1.11E-02,8.41E+01,6.07E-05,3.83E-01,2.08E-01,2.42E-01,2.52E+02,1.56E+01,2.67E+02,0.000496393,0.000517078
1.81E+04,7.95E+04,5.29E+01,7.51E-01,1.10E-02,8.41E+01,6.07E-05,3.86E-01,2.09E-01,2.40E-01,2.53E+02,1.55E+01,2.68E+02,0.000495683,0.000516342
1.81E+04,79500,2.20E+02,2.60E+00,1.10E-02,8.41E+01,6.07E-05,3.86E-01,2.09E-01,2.40E-01,2.53E+02,1.55E+01,2.68E+02,0.000495679,0.000516338
1.81E+04,7.96E+04,5.30E+01,7.52E-01,1.11E-02,8.41E+01,6.06E-05,3.83E-01,2.07E-01,2.42E-01,2.51E+02,1.56E+01,2.67E+02,0.000494974,0.000515608
1.81E+04,7.96E+04,2.19E+02,2.60E+00,1.11E-02,8.41E+01,6.06E-05,3.83E-01,2.07E-01,2.42E-01,2.51E+02,1.56E+01,2.67E+02,0.000494974,0.000515608
1.82E+04,7.97E+04,5.29E+01,7.50E-01,1.11E-02,8.42E+01,6.05E-05,3.84E-01,2.08E-01,2.41E-01,2.52E+02,1.55E+01,2.67E+02,0.000494267,0.000514876
1.82E+04,7.97E+04,2.20E+02,2.60E+00,1.11E-02,8.42E+01,6.05E-05,3.84E-01,2.08E-01,2.41E-01,2.52E+02,1.55E+01,2.67E+02,0.000494267,0.000514876
1.82E+04,7.98E+04,5.29E+01,7.50E-01,1.10E-02,8.42E+01,6.04E-05,3.85E-01,2.09E-01,2.40E-01,2.53E+02,1.55E+01,2.68E+02,0.000493563,0.000514146
1.82E+04,79800,2.20E+02,2.60E+00,1.10E-02,8.42E+01,6.04E-05,3.85E-01,2.09E-01,2.40E-01,2.53E+02,1.55E+01,2.68E+02,0.000493559,0.000514142
1.82E+04,7.99E+04,5.30E+01,7.50E-01,1.11E-02,8.42E+01,6.04E-05,3.84E-01,2.08E-01,2.41E-01,2.52E+02,1.55E+01,2.67E+02,0.00049286,0.000513418
1.82E+04,7.99E+04,2.20E+02,2.60E+00,1.11E-02,8.42E+01,6.04E-05,3.84E-01,2.08E-01,2.41E-01,2.52E+02,1.55E+01,2.67E+02,0.00049286,0.000513418
1.82E+04,8.00E+04,5.29E+01,7.50E-01,1.11E-02,8.42E+01,6.03E-05,3.84E-01,2.08E-01,2.41E-01,2.52E+02,1.55E+01,2.67E+02,0.000492159,0.000512692
1.82E+04,8.00E+04,2.20E+02,2.60E+00,1.11E-02,8.42E+01,6.03E-05,3.84E-01,2.08E-01,2.41E-01,2.52E+02,1.55E+01,2.67E+02,0.000492159,0.000512692
1.82E+04,80099,5.36E+01,7.51E-01,1.11E-02,8.42E+01,6.02E-05,3.84E-01,2.07E-01,2.44E-01,2.52E+02,1.60E+01,2.68E+02,0.000491463,0.000511971
1.82E+04,8.01E+04,2.20E+02,2.60E+00,1.11E-02,8.42E+01,6.02E-05,3.84E-01,2.07E-01,2.44E-01,2.52E+02,1.60E+01,2.68E+02,0.000491459,0.000511967
1.83E+04,8.02E+04,5.32E+01,7.55E-01,1.11E-02,8.42E+01,6.01E-05,3.84E-01,2.07E-01,2.42E-01,2.51E+02,1.57E+01,2.67E+02,0.000490762,0.000511245
1.83E+04,8.02E+04,2.19E+02,2.60E+00,1.11E-02,8.42E+01,6.01E-05,3.84E-01,2.07E-01,2.42E-01,2.51E+02,1.57E+01,2.67E+02,0.000490762,0.000511245
1.83E+04,80299,2.20E+02,2.60E+00,1.10E-02,8.42E+01,6.01E-05,3.85E-01,2.08E-01,2.41E-01,2.52E+02,1.55E+01,2.67E+02,0.00049007,0.000510528
1.83E+04,8.03E+04,5.31E+01,7.54E-01,1.10E-02,8.42E+01,6.01E-05,3.85E-01,2.08E-01,2.41E-01,2.52E+02,1.55E+01,2.67E+02,0.000490067,0.000510525
1.83E+04,8.04E+04,5.30E+01,7.53E-01,1.11E-02,8.42E+01,6.00E-05,3.83E-01,2.07E-01,2.42E-01,2.51E+02,1.56E+01,2.67E+02,0.000489373,0.000509806
1.83E+04,8.04E+04,2.19E+02,2.60E+00,1.11E-02,8.42E+01,6.00E-05,3.83E-01,2.07E-01,2.42E-01,2.51E+02,1.56E+01,2.67E+02,0.000489373,0.000509806
1.83E+04,8.05E+04,5.26E+01,7.56E-01,1.11E-02,8.42E+01,5.99E-05,3.83E-01,2.07E-01,2.40E-01,2.50E+02,1.53E+01,2.65E+02,0.000488681,0.00050909
1.83E+04,8.05E+04,2.19E+02,2.60E+00,1.11E-02,8.42E+01,5.99E-05,3.83E-01,2.07E-01,2.40E-01,2.50E+02,1.53E+01,2.65E+02,0.000488681,0.00050909
1.84E+04,80599,5.37E+01,7.55E-01,1.11E-02,8.42E+01,5.99E-05,3.83E-01,2.06E-01,2.45E-01,2.52E+02,1.61E+01,2.68E+02,0.000487995,0.000508379
1.84E+04,8.06E+04,2.19E+02,2.60E+00,1.11E-02,8.42E+01,5.99E-05,3.83E-01,2.06E-01,2.45E-01,2.52E+02,1.61E+01,2.68E+02,0.000487991,0.000508375
1.84E+04,80699,2.20E+02,2.60E+00,1.11E-02,8.42E+01,5.98E-05,3.85E-01,2.07E-01,2.44E-01,2.52E+02,1.59E+01,2.68E+02,0.000487307,0.000507666
1.84E+04,80699,5.36E+01,7.54E-01,1.11E-02,8.42E+01,5.98E-05,3.85E-01,2.07E-01,2.44E-01,2.52E+02,1.59E+01,2.68E+02,0.000487307,0.000507666
1.84E+04,8.08E+04,5.30E+01,7.54E-01,1.11E-02,8.42E+01,5.97E-05,3.82E-01,2.07E-01,2.42E-01,2.50E+02,1.56E+01,2.66E+02,0.000486617,0.000506951
1.84E+04,8.08E+04,2.19E+02,2.60E+00,1.11E-02,8.42E+01,5.97E-05,3.82E-01,2.07E-01,2.42E-01,2.50E+02,1.56E+01,2.66E+02,0.000486617,0.000506951
1.84E+04,8.09E+04,5.28E+01,7.52E-01,1.11E-02,8.42E+01,5.97E-05,3.82E-01,2.07E-01,2.41E-01,2.51E+02,1.55E+01,2.66E+02,0.000485933,0.000506242
1.84E+04,8.09E+04,2.19E+02,2.60E+00,1.11E-02,8.42E+01,5.97E-05,3.82E-01,2.07E-01,2.41E-01,2.51E+02,1.55E+01,2.66E+02,0.000485933,0.000506242
1.84E+04,8.10E+04,5.29E+01,7.54E-01,1.11E-02,8.42E+01,5.96E-05,3.82E-01,2.07E-01,2.42E-01,2.51E+02,1.55E+01,2.66E+02,0.00048525,0.000505535
1.84E+04,8.10E+04,2.19E+02,2.60E+00,1.11E-02,8.42E+01,5.96E-05,3.82E-01,2.07E-01,2.42E-01,2.51E+02,1.55E+01,2.66E+02,0.00048525,0.000505535
1.85E+04,81099,5.35E+01,7.53E-01,1.12E-02,8.42E+01,5.95E-05,3.82E-01,2.06E-01,2.45E-01,2.51E+02,1.60E+01,2.67E+02,0.000484572,0.000504833
1.85E+04,8.11E+04,2.19E+02,2.60E+00,1.12E-02,8.42E+01,5.95E-05,3.82E-01,2.06E-01,2.45E-01,2.51E+02,1.60E+01,2.67E+02,0.000484569,0.00050483
1.85E+04,8.12E+04,5.31E+01,7.54E-01,1.11E-02,8.42E+01,5.94E-05,3.84E-01,2.08E-01,2.41E-01,2.52E+02,1.56E+01,2.67E+02,0.00048389,0.000504126
1.85E+04,81200,2.20E+02,2.60E+00,1.11E-02,8.42E+01,5.94E-05,3.84E-01,2.08E-01,2.41E-01,2.52E+02,1.56E+01,2.67E+02,0.000483887,0.000504123
1.85E+04,8.13E+04,5.28E+01,7.49E-01,1.12E-02,8.42E+01,5.94E-05,3.82E-01,2.07E-01,2.42E-01,2.51E+02,1.56E+01,2.66E+02,0.000483213,0.000503425
1.85E+04,8.13E+04,2.19E+02,2.60E+00,1.12E-02,8.42E+01,5.94E-05,3.82E-01,2.07E-01,2.42E-01,2.51E+02,1.56E+01,2.66E+02,0.000483213,0.000503425
1.86E+04,8.14E+04,5.27E+01,7.49E-01,1.11E-02,8.43E+01,5.93E-05,3.82E-01,2.08E-01,2.40E-01,2.51E+02,1.54E+01,2.67E+02,0.000482537,0.000502725
1.86E+04,8.14E+04,2.19E+02,2.60E+00,1.11E-02,8.43E+01,5.93E-05,3.82E-01,2.08E-01,2.40E-01,2.51E+02,1.54E+01,2.67E+02,0.000482537,0.000502725
1.86E+04,8.15E+04,5.28E+01,7.51E-01,1.11E-02,8.43E+01,5.92E-05,3.82E-01,2.07E-01,2.41E-01,2.51E+02,1.55E+01,2.66E+02,0.000481864,0.000502027
1.86E+04,8.15E+04,2.19E+02,2.60E+00,1.11E-02,8.43E+01,5.92E-05,3.82E-01,2.07E-01,2.41E-01,2.51E+02,1.55E+01,2.66E+02,0.000481864,0.000502027
1.86E+04,81599,5.35E+01,7.51E-01,1.12E-02,8.43E+01,5.92E-05,3.82E-01,2.06E-01,2.44E-01,2.51E+02,1.59E+01,2.67E+02,0.000481195,0.000501334
1.86E+04,8.16E+04,2.19E+02,2.60E+00,1.12E-02,8.43E+01,5.92E-05,3.82E-01,2.06E-01,2.44E-01,2.51E+02,1.59E+01,2.67E+02,0.000481192,0.000501331
1.86E+04,8.17E+04,5.27E+01,7.50E-01,1.11E-02,8.43E+01,5.91E-05,3.83E-01,2.08E-01,2.40E-01,2.51E+02,1.54E+01,2.67E+02,0.000480521,0.000500636
1.86E+04,81700,2.19E+02,2.60E+00,1.11E-02,8.43E+01,5.91E-05,3.83E-01,2.08E-01,2.40E-01,2.51E+02,1.54E+01,2.67E+02,0.000480518,0.000500633
1.86E+04,8.18E+04,5.22E+01,7.51E-01,1.11E-02,8.43E+01,5.90E-05,3.81E-01,2.07E-01,2.39E-01,2.50E+02,1.52E+01,2.65E+02,0.000479853,0.000499944
1.86E+04,8.18E+04,2.18E+02,2.60E+00,1.11E-02,8.43E+01,5.90E-05,3.81E-01,2.07E-01,2.39E-01,2.50E+02,1.52E+01,2.65E+02,0.000479853,0.000499944
1.87E+04,8.19E+04,5.27E+01,7.52E-01,1.12E-02,8.43E+01,5.90E-05,3.81E-01,2.06E-01,2.42E-01,2.50E+02,1.55E+01,2.65E+02,0.000479186,0.000499253
1.87E+04,8.19E+04,2.18E+02,2.60E+00,1.12E-02,8.43E+01,5.90E-05,3.81E-01,2.06E-01,2.42E-01,2.50E+02,1.55E+01,2.65E+02,0.000479186,0.000499253
1.87E+04,8.20E+04,5.29E+01,7.52E-01,1.12E-02,8.43E+01,5.89E-05,3.81E-01,2.06E-01,2.43E-01,2.50E+02,1.56E+01,2.66E+02,0.000478521,0.000498564
1.87E+04,8.20E+04,2.18E+02,2.60E+00,1.12E-02,8.43E+01,5.89E-05,3.81E-01,2.06E-01,2.43E-01,2.50E+02,1.56E+01,2.66E+02,0.000478521,0.000498564
1.87E+04,8.21E+04,5.28E+01,7.51E-01,1.11E-02,8.43E+01,5.88E-05,3.83E-01,2.07E-01,2.41E-01,2.51E+02,1.54E+01,2.66E+02,0.000477858,0.000497877
1.87E+04,82100,2.19E+02,2.60E+00,1.11E-02,8.43E+01,5.88E-05,3.83E-01,2.07E-01,2.41E-01,2.51E+02,1.54E+01,2.66E+02,0.000477855,0.000497874
1.87E+04,82199,5.36E+01,7.54E-01,1.12E-02,8.43E+01,5.88E-05,3.80E-01,2.04E-01,2.46E-01,2.50E+02,1.61E+01,2.66E+02,0.0004772,0.000497195
1.87E+04,8.22E+04,2.18E+02,2.60E+00,1.12E-02,8.43E+01,5.88E-05,3.80E-01,2.04E-01,2.46E-01,2.50E+02,1.61E+01,2.66E+02,0.000477197,0.000497192
1.88E+04,8.23E+04,5.23E+01,7.51E-01,1.12E-02,8.43E+01,5.87E-05,3.80E-01,2.06E-01,2.40E-01,2.49E+02,1.52E+01,2.64E+02,0.000476537,0.000496508
1.88E+04,8.23E+04,2.18E+02,2.60E+00,1.12E-02,8.43E+01,5.87E-05,3.80E-01,2.06E-01,2.40E-01,2.49E+02,1.52E+01,2.64E+02,0.000476537,0.000496508
1.88E+04,8.24E+04,5.22E+01,7.51E-01,1.12E-02,8.43E+01,5.86E-05,3.80E-01,2.06E-01,2.40E-01,2.49E+02,1.52E+01,2.64E+02,0.000475879,0.000495826
1.88E+04,8.24E+04,2.18E+02,2.60E+00,1.12E-02,8.43E+01,5.86E-05,3.80E-01,2.06E-01,2.40E-01,2.49E+02,1.52E+01,2.64E+02,0.000475879,0.000495826
1.88E+04,8.25E+04,5.22E+01,7.51E-01,1.12E-02,8.43E+01,5.85E-05,3.80E-01,2.06E-01,2.40E-01,2.49E+02,1.52E+01,2.64E+02,0.000475222,0.000495146
1.88E+04,8.25E+04,2.18E+02,2.60E+00,1.12E-02,8.43E+01,5.85E-05,3.80E-01,2.06E-01,2.40E-01,2.49E+02,1.52E+01,2.64E+02,0.000475222,0.000495146
1.88E+04,82599,5.28E+01,7.52E-01,1.12E-02,8.43E+01,5.85E-05,3.81E-01,2.06E-01,2.42E-01,2.50E+02,1.55E+01,2.66E+02,0.000474571,0.000494471
1.88E+04,8.26E+04,2.18E+02,2.60E+00,1.12E-02,8.43E+01,5.85E-05,3.81E-01,2.06E-01,2.42E-01,2.50E+02,1.55E+01,2.66E+02,0.000474568,0.000494468
1.88E+04,82699,5.28E+01,7.50E-01,1.11E-02,8.43E+01,5.84E-05,3.82E-01,2.07E-01,2.41E-01,2.51E+02,1.55E+01,2.66E+02,0.000473918,0.000493795
1.88E+04,82700,2.19E+02,2.60E+00,1.11E-02,8.43E+01,5.84E-05,3.82E-01,2.07E-01,2.41E-01,2.51E+02,1.55E+01,2.66E+02,0.000473911,0.000493788
1.89E+04,82799,5.27E+01,7.50E-01,1.11E-02,8.43E+01,5.83E-05,3.81E-01,2.07E-01,2.41E-01,2.51E+02,1.55E+01,2.66E+02,0.000473267,0.00049312
1.89E+04,82800,2.19E+02,2.60E+00,1.11E-02,8.43E+01,5.83E-05,3.81E-01,2.07E-01,2.41E-01,2.51E+02,1.55E+01,2.66E+02,0.00047326,0.000493113
1.89E+04,82899,5.27E+01,7.50E-01,1.11E-02,8.43E+01,5.83E-05,3.81E-01,2.07E-01,2.41E-01,2.50E+02,1.54E+01,2.66E+02,0.000472617,0.000492447
1.89E+04,82900,2.19E+02,2.60E+00,1.11E-02,8.43E+01,5.83E-05,3.81E-01,2.07E-01,2.41E-01,2.50E+02,1.54E+01,2.66E+02,0.00047261,0.00049244
1.89E+04,82999,5.28E+01,7.52E-01,1.12E-02,8.43E+01,5.82E-05,3.80E-01,2.06E-01,2.42E-01,2.50E+02,1.56E+01,2.66E+02,0.000471969,0.000491776
1.89E+04,8.30E+04,2.18E+02,2.60E+00,1.12E-02,8.43E+01,5.82E-05,3.80E-01,2.06E-01,2.42E-01,2.50E+02,1.56E+01,2.66E+02,0.000471966,0.000491772
1.89E+04,83099,5.33E+01,7.51E-01,1.12E-02,8.44E+01,5.81E-05,3.80E-01,2.05E-01,2.44E-01,2.50E+02,1.59E+01,2.66E+02,0.000471323,0.000491106
1.89E+04,8.31E+04,2.18E+02,2.60E+00,1.12E-02,8.44E+01,5.81E-05,3.80E-01,2.05E-01,2.44E-01,2.50E+02,1.59E+01,2.66E+02,0.000471319,0.000491103
1.90E+04,83199,5.36E+01,7.55E-01,1.12E-02,8.44E+01,5.81E-05,3.81E-01,2.04E-01,2.46E-01,2.51E+02,1.61E+01,2.67E+02,0.000470678,0.000490438
1.90E+04,8.32E+04,2.18E+02,2.60E+00,1.12E-02,8.44E+01,5.81E-05,3.81E-01,2.04E-01,2.46E-01,2.51E+02,1.61E+01,2.67E+02,0.000470675,0.000490435
1.90E+04,83299,5.34E+01,7.53E-01,1.12E-02,8.44E+01,5.80E-05,3.80E-01,2.04E-01,2.45E-01,2.50E+02,1.60E+01,2.66E+02,0.000470035,0.000489772
1.90E+04,8.33E+04,2.18E+02,2.60E+00,1.12E-02,8.44E+01,5.80E-05,3.80E-01,2.04E-01,2.45E-01,2.50E+02,1.60E+01,2.66E+02,0.000470032,0.000489769
1.90E+04,8.34E+04,5.27E+01,7.53E-01,1.12E-02,8.44E+01,5.79E-05,3.80E-01,2.05E-01,2.42E-01,2.49E+02,1.55E+01,2.65E+02,0.000469391,0.000489104
1.90E+04,8.34E+04,2.18E+02,2.60E+00,1.12E-02,8.44E+01,5.79E-05,3.80E-01,2.05E-01,2.42E-01,2.49E+02,1.55E+01,2.65E+02,0.000469391,0.000489104
1.90E+04,8.35E+04,5.28E+01,7.53E-01,1.11E-02,8.44E+01,5.79E-05,3.81E-01,2.06E-01,2.42E-01,2.50E+02,1.55E+01,2.66E+02,0.000468751,0.000488441
1.90E+04,83500,2.18E+02,2.60E+00,1.11E-02,8.44E+01,5.79E-05,3.81E-01,2.06E-01,2.42E-01,2.50E+02,1.55E+01,2.66E+02,0.000468748,0.000488438
1.90E+04,8.36E+04,5.27E+01,7.52E-01,1.11E-02,8.44E+01,5.78E-05,3.82E-01,2.07E-01,2.41E-01,2.51E+02,1.54E+01,2.66E+02,0.000468113,0.00048778
1.90E+04,83600,2.19E+02,2.60E+00,1.11E-02,8.44E+01,5.78E-05,3.82E-01,2.07E-01,2.41E-01,2.51E+02,1.54E+01,2.66E+02,0.00046811,0.000487777
1.91E+04,8.37E+04,5.21E+01,7.52E-01,1.12E-02,8.44E+01,5.77E-05,3.79E-01,2.06E-01,2.40E-01,2.49E+02,1.52E+01,2.64E+02,0.000467476,0.000487121
1.91E+04,8.37E+04,2.18E+02,2.60E+00,1.12E-02,8.44E+01,5.77E-05,3.79E-01,2.06E-01,2.40E-01,2.49E+02,1.52E+01,2.64E+02,0.000467476,0.000487121
1.91E+04,8.38E+04,5.21E+01,7.52E-01,1.11E-02,8.44E+01,5.77E-05,3.81E-01,2.07E-01,2.38E-01,2.50E+02,1.50E+01,2.65E+02,0.000466842,0.000486463
1.91E+04,83800,2.19E+02,2.60E+00,1.11E-02,8.44E+01,5.77E-05,3.81E-01,2.07E-01,2.38E-01,2.50E+02,1.50E+01,2.65E+02,0.000466839,0.00048646
1.91E+04,83899,5.32E+01,7.53E-01,1.12E-02,8.44E+01,5.76E-05,3.81E-01,2.05E-01,2.44E-01,2.51E+02,1.58E+01,2.66E+02,0.000466212,0.00048581
1.91E+04,83900,2.19E+02,2.60E+00,1.12E-02,8.44E+01,5.76E-05,3.81E-01,2.05E-01,2.44E-01,2.51E+02,1.58E+01,2.66E+02,0.000466205,0.000485804
1.91E+04,8.40E+04,5.26E+01,7.52E-01,1.12E-02,8.44E+01,5.76E-05,3.80E-01,2.06E-01,2.41E-01,2.50E+02,1.54E+01,2.65E+02,0.000465577,0.000485153
1.91E+04,84000,2.18E+02,2.60E+00,1.12E-02,8.44E+01,5.76E-05,3.80E-01,2.06E-01,2.41E-01,2.50E+02,1.54E+01,2.65E+02,0.000465574,0.000485149
1.91E+04,8.41E+04,5.27E+01,7.53E-01,1.11E-02,8.44E+01,5.75E-05,3.80E-01,2.05E-01,2.42E-01,2.50E+02,1.55E+01,2.65E+02,0.000464947,0.0004845
1.91E+04,84100,2.18E+02,2.60E+00,1.11E-02,8.44E+01,5.75E-05,3.80E-01,2.05E-01,2.42E-01,2.50E+02,1.55E+01,2.65E+02,0.000464944,0.000484497
1.92E+04,84199,5.35E+01,7.55E-01,1.12E-02,8.44E+01,5.74E-05,3.81E-01,2.05E-01,2.45E-01,2.51E+02,1.60E+01,2.67E+02,0.000464322,0.000483852
1.92E+04,84200,2.18E+02,2.60E+00,1.12E-02,8.44E+01,5.74E-05,3.81E-01,2.05E-01,2.45E-01,2.51E+02,1.60E+01,2.67E+02,0.000464316,0.000483845
1.92E+04,8.43E+04,5.20E+01,7.51E-01,1.11E-02,8.44E+01,5.74E-05,3.80E-01,2.07E-01,2.38E-01,2.49E+02,1.50E+01,2.64E+02,0.000463692,0.000483199
1.92E+04,84300,2.18E+02,2.60E+00,1.11E-02,8.44E+01,5.74E-05,3.80E-01,2.07E-01,2.38E-01,2.49E+02,1.50E+01,2.64E+02,0.000463689,0.000483196
1.92E+04,84399,5.31E+01,7.52E-01,1.12E-02,8.44E+01,5.73E-05,3.80E-01,2.05E-01,2.43E-01,2.50E+02,1.57E+01,2.66E+02,0.00046307,0.000482555
1.92E+04,84400,2.18E+02,2.60E+00,1.12E-02,8.44E+01,5.73E-05,3.80E-01,2.05E-01,2.43E-01,2.50E+02,1.57E+01,2.66E+02,0.000463064,0.000482548
1.93E+04,84499,5.31E+01,7.52E-01,1.13E-02,8.44E+01,5.72E-05,3.78E-01,2.03E-01,2.45E-01,2.49E+02,1.59E+01,2.65E+02,0.000462446,0.000481909
1.93E+04,8.45E+04,2.17E+02,2.60E+00,1.13E-02,8.44E+01,5.72E-05,3.78E-01,2.03E-01,2.45E-01,2.49E+02,1.59E+01,2.65E+02,0.000462443,0.000481905
1.93E+04,8.46E+04,5.24E+01,7.52E-01,1.11E-02,8.44E+01,5.72E-05,3.79E-01,2.06E-01,2.41E-01,2.49E+02,1.53E+01,2.65E+02,0.000461821,0.000481261
1.93E+04,84600,2.18E+02,2.60E+00,1.11E-02,8.44E+01,5.72E-05,3.79E-01,2.06E-01,2.41E-01,2.49E+02,1.53E+01,2.65E+02,0.000461818,0.000481258
1.93E+04,8.47E+04,5.24E+01,7.51E-01,1.12E-02,8.44E+01,5.71E-05,3.79E-01,2.05E-01,2.41E-01,2.49E+02,1.53E+01,2.65E+02,0.000461201,0.000480618
1.93E+04,84700,2.18E+02,2.60E+00,1.12E-02,8.44E+01,5.71E-05,3.79E-01,2.05E-01,2.41E-01,2.49E+02,1.53E+01,2.65E+02,0.000461198,0.000480615
1.93E+04,8.48E+04,5.19E+01,7.51E-01,1.12E-02,8.45E+01,5.70E-05,3.79E-01,2.06E-01,2.39E-01,2.48E+02,1.50E+01,2.64E+02,0.000460582,0.000479977
1.93E+04,8.48E+04,2.17E+02,2.60E+00,1.12E-02,8.45E+01,5.70E-05,3.79E-01,2.06E-01,2.39E-01,2.48E+02,1.50E+01,2.64E+02,0.000460582,0.000479977
1.93E+04,84899,5.30E+01,7.50E-01,1.12E-02,8.45E+01,5.70E-05,3.79E-01,2.05E-01,2.43E-01,2.50E+02,1.57E+01,2.66E+02,0.000459968,0.00047934
1.93E+04,84900,2.18E+02,2.60E+00,1.12E-02,8.45E+01,5.70E-05,3.79E-01,2.05E-01,2.43E-01,2.50E+02,1.57E+01,2.66E+02,0.000459961,0.000479334
1.94E+04,8.50E+04,5.24E+01,7.50E-01,1.12E-02,8.45E+01,5.69E-05,3.77E-01,2.04E-01,2.42E-01,2.49E+02,1.54E+01,2.64E+02,0.000459349,0.000478699
1.94E+04,8.50E+04,2.17E+02,2.60E+00,1.12E-02,8.45E+01,5.69E-05,3.77E-01,2.04E-01,2.42E-01,2.49E+02,1.54E+01,2.64E+02,0.000459349,0.000478699
1.94E+04,85099,5.31E+01,7.50E-01,1.12E-02,8.45E+01,5.68E-05,3.79E-01,2.05E-01,2.44E-01,2.50E+02,1.58E+01,2.66E+02,0.000458738,0.000478065
1.94E+04,85100,2.18E+02,2.60E+00,1.12E-02,8.45E+01,5.68E-05,3.79E-01,2.05E-01,2.44E-01,2.50E+02,1.58E+01,2.66E+02,0.000458731,0.000478059
1.94E+04,8.52E+04,5.25E+01,7.54E-01,1.12E-02,8.45E+01,5.68E-05,3.80E-01,2.06E-01,2.41E-01,2.49E+02,1.54E+01,2.65E+02,0.000458122,0.000477427
1.94E+04,85200,2.18E+02,2.60E+00,1.12E-02,8.45E+01,5.68E-05,3.80E-01,2.06E-01,2.41E-01,2.49E+02,1.54E+01,2.65E+02,0.000458119,0.000477424
1.94E+04,8.53E+04,5.22E+01,7.52E-01,1.12E-02,8.45E+01,5.67E-05,3.79E-01,2.05E-01,2.40E-01,2.49E+02,1.52E+01,2.64E+02,0.000457511,0.000476794
1.94E+04,85300,2.18E+02,2.60E+00,1.12E-02,8.45E+01,5.67E-05,3.79E-01,2.05E-01,2.40E-01,2.49E+02,1.52E+01,2.64E+02,0.000457508,0.000476791
1.95E+04,85399,5.33E+01,7.49E-01,1.13E-02,8.45E+01,5.67E-05,3.79E-01,2.04E-01,2.45E-01,2.50E+02,1.60E+01,2.66E+02,0.000456904,0.000476165
1.95E+04,85400,2.17E+02,2.60E+00,1.13E-02,8.45E+01,5.67E-05,3.79E-01,2.04E-01,2.45E-01,2.50E+02,1.60E+01,2.66E+02,0.000456898,0.000476159
1.95E+04,85499,5.27E+01,7.50E-01,1.13E-02,8.45E+01,5.66E-05,3.78E-01,2.04E-01,2.43E-01,2.49E+02,1.56E+01,2.65E+02,0.000456296,0.000475535
1.95E+04,8.55E+04,2.17E+02,2.60E+00,1.13E-02,8.45E+01,5.66E-05,3.78E-01,2.04E-01,2.43E-01,2.49E+02,1.56E+01,2.65E+02,0.000456293,0.000475532
1.95E+04,85599,5.27E+01,7.52E-01,1.12E-02,8.45E+01,5.65E-05,3.78E-01,2.04E-01,2.43E-01,2.49E+02,1.56E+01,2.65E+02,0.000455689,0.000474907
1.95E+04,85600,2.17E+02,2.60E+00,1.12E-02,8.45E+01,5.65E-05,3.78E-01,2.04E-01,2.43E-01,2.49E+02,1.56E+01,2.65E+02,0.000455683,0.0004749
1.95E+04,85699,5.27E+01,7.51E-01,1.12E-02,8.45E+01,5.65E-05,3.78E-01,2.05E-01,2.42E-01,2.49E+02,1.56E+01,2.65E+02,0.000455084,0.00047428
1.95E+04,85700,2.17E+02,2.60E+00,1.12E-02,8.45E+01,5.65E-05,3.78E-01,2.05E-01,2.42E-01,2.49E+02,1.56E+01,2.65E+02,0.000455078,0.000474273
1.95E+04,8.58E+04,5.21E+01,7.51E-01,1.12E-02,8.45E+01,5.64E-05,3.77E-01,2.04E-01,2.40E-01,2.48E+02,1.52E+01,2.63E+02,0.000454478,0.000473651
1.95E+04,8.58E+04,2.17E+02,2.60E+00,1.12E-02,8.45E+01,5.64E-05,3.77E-01,2.04E-01,2.40E-01,2.48E+02,1.52E+01,2.63E+02,0.000454478,0.000473651
1.96E+04,85899,5.26E+01,7.52E-01,1.12E-02,8.45E+01,5.63E-05,3.78E-01,2.04E-01,2.42E-01,2.49E+02,1.55E+01,2.64E+02,0.000453879,0.00047303
1.96E+04,85900,2.17E+02,2.60E+00,1.12E-02,8.45E+01,5.63E-05,3.78E-01,2.04E-01,2.42E-01,2.49E+02,1.55E+01,2.64E+02,0.000453873,0.000473024
1.96E+04,85999,5.33E+01,7.51E-01,1.13E-02,8.45E+01,5.63E-05,3.77E-01,2.03E-01,2.46E-01,2.49E+02,1.61E+01,2.65E+02,0.000453278,0.000472408
1.96E+04,8.60E+04,2.17E+02,2.60E+00,1.13E-02,8.45E+01,5.63E-05,3.77E-01,2.03E-01,2.46E-01,2.49E+02,1.61E+01,2.65E+02,0.000453275,0.000472405
1.96E+04,8.61E+04,5.22E+01,7.53E-01,1.12E-02,8.45E+01,5.62E-05,3.78E-01,2.05E-01,2.40E-01,2.49E+02,1.52E+01,2.64E+02,0.000452676,0.000471784
