Repository: ckrmustafa/Damage_Tolerance_of_Adhesive_Bonds

# Damage_Tolerance_of_Adhesive_Bonds
R Shiny dashboard for machine learning regression and data analysis on adhesive bond damage tolerance datasets.

File: E-001-I-processed.csv (part 7 of 25)
t,N,F,d,C,a,dadN,G_max,Delta_sqrt(G),R,Cyclic_Energy,Monotonic_Energy,Total_Energy,dU_cyc/dN,dU_tot/dN
[s],[cycles],[N],[mm],[mm/N],[mm],[mm/cycle],[N/mm],[N/mm],[-],[mJ],[mJ],[mJ],[mJ],[mJ]
1.96E+04,86100,2.17E+02,2.60E+00,1.12E-02,8.45E+01,5.62E-05,3.78E-01,2.05E-01,2.40E-01,2.49E+02,1.52E+01,2.64E+02,0.000452673,0.000471781
1.96E+04,8.62E+04,5.27E+01,7.55E-01,1.12E-02,8.45E+01,5.61E-05,3.79E-01,2.05E-01,2.42E-01,2.49E+02,1.56E+01,2.65E+02,0.000452079,0.000471165
1.96E+04,86200,2.18E+02,2.60E+00,1.12E-02,8.45E+01,5.61E-05,3.79E-01,2.05E-01,2.42E-01,2.49E+02,1.56E+01,2.65E+02,0.000452076,0.000471162
1.97E+04,86299,5.29E+01,7.51E-01,1.13E-02,8.45E+01,5.61E-05,3.77E-01,2.03E-01,2.44E-01,2.49E+02,1.58E+01,2.65E+02,0.000451486,0.00047055
1.97E+04,8.63E+04,2.17E+02,2.60E+00,1.13E-02,8.45E+01,5.61E-05,3.77E-01,2.03E-01,2.44E-01,2.49E+02,1.58E+01,2.65E+02,0.000451483,0.000470547
1.97E+04,8.64E+04,5.23E+01,7.52E-01,1.12E-02,8.45E+01,5.60E-05,3.78E-01,2.04E-01,2.41E-01,2.49E+02,1.54E+01,2.64E+02,0.000450888,0.000469931
1.97E+04,8.64E+04,2.17E+02,2.60E+00,1.12E-02,8.45E+01,5.60E-05,3.78E-01,2.04E-01,2.41E-01,2.49E+02,1.54E+01,2.64E+02,0.000450888,0.000469931
1.97E+04,86499,5.28E+01,7.51E-01,1.13E-02,8.45E+01,5.60E-05,3.76E-01,2.02E-01,2.45E-01,2.48E+02,1.58E+01,2.64E+02,0.000450298,0.000469319
1.97E+04,8.65E+04,2.16E+02,2.60E+00,1.13E-02,8.45E+01,5.60E-05,3.76E-01,2.02E-01,2.45E-01,2.48E+02,1.58E+01,2.64E+02,0.000450295,0.000469316
1.97E+04,86599,5.28E+01,7.52E-01,1.13E-02,8.46E+01,5.59E-05,3.77E-01,2.03E-01,2.44E-01,2.49E+02,1.57E+01,2.64E+02,0.000449706,0.000468706
1.97E+04,8.66E+04,2.17E+02,2.60E+00,1.13E-02,8.46E+01,5.59E-05,3.77E-01,2.03E-01,2.44E-01,2.49E+02,1.57E+01,2.64E+02,0.000449703,0.000468703
1.97E+04,86699,5.27E+01,7.51E-01,1.13E-02,8.46E+01,5.58E-05,3.77E-01,2.03E-01,2.44E-01,2.49E+02,1.57E+01,2.64E+02,0.000449116,0.000468094
1.97E+04,8.67E+04,2.17E+02,2.60E+00,1.13E-02,8.46E+01,5.58E-05,3.77E-01,2.03E-01,2.44E-01,2.49E+02,1.57E+01,2.64E+02,0.000449113,0.000468091
1.98E+04,8.68E+04,5.22E+01,7.52E-01,1.12E-02,8.46E+01,5.58E-05,3.77E-01,2.04E-01,2.41E-01,2.48E+02,1.53E+01,2.63E+02,0.000448524,0.000467481
1.98E+04,8.68E+04,2.17E+02,2.60E+00,1.12E-02,8.46E+01,5.58E-05,3.77E-01,2.04E-01,2.41E-01,2.48E+02,1.53E+01,2.63E+02,0.000448524,0.000467481
1.98E+04,8.69E+04,5.23E+01,7.53E-01,1.12E-02,8.46E+01,5.57E-05,3.77E-01,2.04E-01,2.41E-01,2.48E+02,1.53E+01,2.63E+02,0.000447937,0.000466872
1.98E+04,8.69E+04,2.17E+02,2.60E+00,1.12E-02,8.46E+01,5.57E-05,3.77E-01,2.04E-01,2.41E-01,2.48E+02,1.53E+01,2.63E+02,0.000447937,0.000466872
1.98E+04,8.70E+04,5.21E+01,7.51E-01,1.12E-02,8.46E+01,5.57E-05,3.76E-01,2.04E-01,2.41E-01,2.48E+02,1.53E+01,2.63E+02,0.000447351,0.000466265
1.98E+04,8.70E+04,2.16E+02,2.60E+00,1.12E-02,8.46E+01,5.57E-05,3.76E-01,2.04E-01,2.41E-01,2.48E+02,1.53E+01,2.63E+02,0.000447351,0.000466265
1.98E+04,8.71E+04,5.22E+01,7.52E-01,1.12E-02,8.46E+01,5.56E-05,3.77E-01,2.04E-01,2.41E-01,2.48E+02,1.53E+01,2.64E+02,0.000446766,0.000465659
1.98E+04,87100,2.17E+02,2.60E+00,1.12E-02,8.46E+01,5.56E-05,3.77E-01,2.04E-01,2.41E-01,2.48E+02,1.53E+01,2.64E+02,0.000446764,0.000465656
1.99E+04,87199,5.29E+01,7.55E-01,1.12E-02,8.46E+01,5.55E-05,3.78E-01,2.04E-01,2.44E-01,2.49E+02,1.58E+01,2.65E+02,0.000446186,0.000465058
1.99E+04,87200,2.17E+02,2.60E+00,1.12E-02,8.46E+01,5.55E-05,3.78E-01,2.04E-01,2.44E-01,2.49E+02,1.58E+01,2.65E+02,0.000446181,0.000465052
1.99E+04,87299,5.26E+01,7.48E-01,1.13E-02,8.46E+01,5.55E-05,3.77E-01,2.04E-01,2.43E-01,2.49E+02,1.56E+01,2.64E+02,0.000445605,0.000464455
1.99E+04,87300,2.17E+02,2.60E+00,1.13E-02,8.46E+01,5.55E-05,3.77E-01,2.04E-01,2.43E-01,2.49E+02,1.56E+01,2.64E+02,0.000445599,0.000464449
1.99E+04,87399,5.27E+01,7.52E-01,1.13E-02,8.46E+01,5.54E-05,3.76E-01,2.03E-01,2.43E-01,2.48E+02,1.56E+01,2.64E+02,0.000445025,0.000463854
1.99E+04,8.74E+04,2.16E+02,2.60E+00,1.13E-02,8.46E+01,5.54E-05,3.76E-01,2.03E-01,2.43E-01,2.48E+02,1.56E+01,2.64E+02,0.000445022,0.000463851
1.99E+04,87499,5.27E+01,7.50E-01,1.13E-02,8.46E+01,5.54E-05,3.76E-01,2.03E-01,2.44E-01,2.48E+02,1.57E+01,2.64E+02,0.000444446,0.000463254
1.99E+04,8.75E+04,2.16E+02,2.60E+00,1.13E-02,8.46E+01,5.54E-05,3.76E-01,2.03E-01,2.44E-01,2.48E+02,1.57E+01,2.64E+02,0.000444443,0.000463251
2.00E+04,8.76E+04,5.14E+01,7.50E-01,1.12E-02,8.46E+01,5.53E-05,3.76E-01,2.05E-01,2.38E-01,2.47E+02,1.48E+01,2.62E+02,0.000443866,0.000462653
2.00E+04,8.76E+04,2.16E+02,2.60E+00,1.12E-02,8.46E+01,5.53E-05,3.76E-01,2.05E-01,2.38E-01,2.47E+02,1.48E+01,2.62E+02,0.000443866,0.000462653
2.00E+04,8.77E+04,5.20E+01,7.51E-01,1.12E-02,8.46E+01,5.52E-05,3.77E-01,2.04E-01,2.40E-01,2.48E+02,1.51E+01,2.63E+02,0.00044329,0.000462056
2.00E+04,87700,2.17E+02,2.60E+00,1.12E-02,8.46E+01,5.52E-05,3.77E-01,2.04E-01,2.40E-01,2.48E+02,1.51E+01,2.63E+02,0.000443287,0.000462053
2.00E+04,8.78E+04,5.19E+01,7.50E-01,1.12E-02,8.46E+01,5.52E-05,3.77E-01,2.05E-01,2.39E-01,2.48E+02,1.51E+01,2.63E+02,0.000442715,0.00046146
2.00E+04,87800,2.17E+02,2.60E+00,1.12E-02,8.46E+01,5.52E-05,3.77E-01,2.05E-01,2.39E-01,2.48E+02,1.51E+01,2.63E+02,0.000442712,0.000461457
2.00E+04,8.79E+04,5.19E+01,7.50E-01,1.13E-02,8.46E+01,5.51E-05,3.75E-01,2.04E-01,2.40E-01,2.47E+02,1.52E+01,2.63E+02,0.000442142,0.000460866
2.00E+04,8.79E+04,2.16E+02,2.60E+00,1.13E-02,8.46E+01,5.51E-05,3.75E-01,2.04E-01,2.40E-01,2.47E+02,1.52E+01,2.63E+02,0.000442142,0.000460866
2.00E+04,8.80E+04,5.20E+01,7.50E-01,1.12E-02,8.46E+01,5.51E-05,3.77E-01,2.05E-01,2.40E-01,2.48E+02,1.51E+01,2.64E+02,0.00044157,0.000460274
2.00E+04,88000,2.17E+02,2.60E+00,1.12E-02,8.46E+01,5.51E-05,3.77E-01,2.05E-01,2.40E-01,2.48E+02,1.51E+01,2.64E+02,0.000441567,0.000460271
2.01E+04,88099,5.24E+01,7.50E-01,1.13E-02,8.46E+01,5.50E-05,3.75E-01,2.03E-01,2.43E-01,2.48E+02,1.55E+01,2.63E+02,0.000441003,0.000459685
2.01E+04,8.81E+04,2.16E+02,2.60E+00,1.13E-02,8.46E+01,5.50E-05,3.75E-01,2.03E-01,2.43E-01,2.48E+02,1.55E+01,2.63E+02,0.000441,0.000459682
2.01E+04,8.82E+04,5.22E+01,7.53E-01,1.13E-02,8.46E+01,5.49E-05,3.76E-01,2.03E-01,2.42E-01,2.48E+02,1.54E+01,2.63E+02,0.000440431,0.000459093
2.01E+04,8.82E+04,2.16E+02,2.60E+00,1.13E-02,8.46E+01,5.49E-05,3.76E-01,2.03E-01,2.42E-01,2.48E+02,1.54E+01,2.63E+02,0.000440431,0.000459093
2.01E+04,8.83E+04,5.19E+01,7.50E-01,1.13E-02,8.46E+01,5.49E-05,3.74E-01,2.03E-01,2.41E-01,2.47E+02,1.52E+01,2.62E+02,0.000439863,0.000458504
2.01E+04,8.83E+04,2.16E+02,2.60E+00,1.13E-02,8.46E+01,5.49E-05,3.74E-01,2.03E-01,2.41E-01,2.47E+02,1.52E+01,2.62E+02,0.000439863,0.000458504
2.01E+04,8.84E+04,5.20E+01,7.51E-01,1.12E-02,8.47E+01,5.48E-05,3.75E-01,2.04E-01,2.40E-01,2.47E+02,1.52E+01,2.63E+02,0.000439297,0.000457917
2.01E+04,88400,2.16E+02,2.60E+00,1.12E-02,8.47E+01,5.48E-05,3.75E-01,2.04E-01,2.40E-01,2.47E+02,1.52E+01,2.63E+02,0.000439294,0.000457915
2.02E+04,8.85E+04,5.20E+01,7.51E-01,1.13E-02,8.47E+01,5.48E-05,3.75E-01,2.03E-01,2.41E-01,2.47E+02,1.53E+01,2.62E+02,0.000438732,0.000457332
2.02E+04,8.85E+04,2.16E+02,2.60E+00,1.13E-02,8.47E+01,5.48E-05,3.75E-01,2.03E-01,2.41E-01,2.47E+02,1.53E+01,2.62E+02,0.000438732,0.000457332
2.02E+04,8.86E+04,5.20E+01,7.50E-01,1.13E-02,8.47E+01,5.47E-05,3.75E-01,2.04E-01,2.41E-01,2.48E+02,1.52E+01,2.63E+02,0.000438169,0.000456748
2.02E+04,88600,2.16E+02,2.60E+00,1.13E-02,8.47E+01,5.47E-05,3.75E-01,2.04E-01,2.41E-01,2.48E+02,1.52E+01,2.63E+02,0.000438166,0.000456745
2.02E+04,8.87E+04,5.18E+01,7.51E-01,1.12E-02,8.47E+01,5.46E-05,3.75E-01,2.03E-01,2.40E-01,2.47E+02,1.51E+01,2.62E+02,0.000437607,0.000456165
2.02E+04,88700,2.16E+02,2.60E+00,1.12E-02,8.47E+01,5.46E-05,3.75E-01,2.03E-01,2.40E-01,2.47E+02,1.51E+01,2.62E+02,0.000437604,0.000456162
2.02E+04,8.88E+04,5.17E+01,7.50E-01,1.13E-02,8.47E+01,5.46E-05,3.75E-01,2.04E-01,2.39E-01,2.47E+02,1.50E+01,2.62E+02,0.000437046,0.000455584
2.02E+04,88800,2.16E+02,2.60E+00,1.13E-02,8.47E+01,5.46E-05,3.75E-01,2.04E-01,2.39E-01,2.47E+02,1.50E+01,2.62E+02,0.000437043,0.000455581
2.02E+04,88899,5.24E+01,7.51E-01,1.13E-02,8.47E+01,5.45E-05,3.75E-01,2.03E-01,2.43E-01,2.48E+02,1.55E+01,2.63E+02,0.000436489,0.000455007
2.02E+04,88900,2.16E+02,2.60E+00,1.13E-02,8.47E+01,5.45E-05,3.75E-01,2.03E-01,2.43E-01,2.48E+02,1.55E+01,2.63E+02,0.000436484,0.000455001
2.03E+04,88999,5.24E+01,7.50E-01,1.13E-02,8.47E+01,5.45E-05,3.75E-01,2.03E-01,2.43E-01,2.48E+02,1.55E+01,2.63E+02,0.000435931,0.000454429
2.03E+04,89000,2.16E+02,2.60E+00,1.13E-02,8.47E+01,5.45E-05,3.75E-01,2.03E-01,2.43E-01,2.48E+02,1.55E+01,2.63E+02,0.000435926,0.000454423
2.03E+04,8.91E+04,5.12E+01,7.51E-01,1.12E-02,8.47E+01,5.44E-05,3.76E-01,2.05E-01,2.37E-01,2.47E+02,1.47E+01,2.62E+02,0.000435372,0.000453849
2.03E+04,89100,2.16E+02,2.60E+00,1.12E-02,8.47E+01,5.44E-05,3.76E-01,2.05E-01,2.37E-01,2.47E+02,1.47E+01,2.62E+02,0.000435369,0.000453846
2.03E+04,8.92E+04,5.19E+01,7.54E-01,1.12E-02,8.47E+01,5.43E-05,3.77E-01,2.04E-01,2.40E-01,2.48E+02,1.52E+01,2.63E+02,0.000434816,0.000453273
2.03E+04,89200,2.16E+02,2.60E+00,1.12E-02,8.47E+01,5.43E-05,3.77E-01,2.04E-01,2.40E-01,2.48E+02,1.52E+01,2.63E+02,0.000434814,0.00045327
2.04E+04,8.93E+04,5.16E+01,7.51E-01,1.13E-02,8.47E+01,5.43E-05,3.74E-01,2.03E-01,2.39E-01,2.47E+02,1.50E+01,2.62E+02,0.000434262,0.000452699
2.04E+04,8.93E+04,2.16E+02,2.60E+00,1.13E-02,8.47E+01,5.43E-05,3.74E-01,2.03E-01,2.39E-01,2.47E+02,1.50E+01,2.62E+02,0.000434262,0.000452699
2.04E+04,8.94E+04,5.21E+01,7.51E-01,1.13E-02,8.47E+01,5.42E-05,3.75E-01,2.03E-01,2.42E-01,2.47E+02,1.53E+01,2.63E+02,0.00043371,0.000452126
2.04E+04,8.94E+04,2.16E+02,2.60E+00,1.13E-02,8.47E+01,5.42E-05,3.75E-01,2.03E-01,2.42E-01,2.47E+02,1.53E+01,2.63E+02,0.00043371,0.000452126
2.04E+04,89499,5.27E+01,7.50E-01,1.13E-02,8.47E+01,5.42E-05,3.74E-01,2.02E-01,2.45E-01,2.48E+02,1.58E+01,2.63E+02,0.000433161,0.000451557
2.04E+04,8.95E+04,2.16E+02,2.60E+00,1.13E-02,8.47E+01,5.42E-05,3.74E-01,2.02E-01,2.45E-01,2.48E+02,1.58E+01,2.63E+02,0.000433158,0.000451554
2.04E+04,89599,5.27E+01,7.50E-01,1.13E-02,8.47E+01,5.41E-05,3.75E-01,2.03E-01,2.44E-01,2.48E+02,1.57E+01,2.64E+02,0.000432611,0.000450987
2.04E+04,89600,2.16E+02,2.60E+00,1.13E-02,8.47E+01,5.41E-05,3.75E-01,2.03E-01,2.44E-01,2.48E+02,1.57E+01,2.64E+02,0.000432605,0.000450981
2.04E+04,89699,5.26E+01,7.51E-01,1.13E-02,8.47E+01,5.41E-05,3.75E-01,2.02E-01,2.44E-01,2.48E+02,1.57E+01,2.64E+02,0.000432062,0.000450418
2.04E+04,89700,2.16E+02,2.60E+00,1.13E-02,8.47E+01,5.41E-05,3.75E-01,2.02E-01,2.44E-01,2.48E+02,1.57E+01,2.64E+02,0.000432057,0.000450412
2.05E+04,89799,5.27E+01,7.50E-01,1.13E-02,8.47E+01,5.40E-05,3.74E-01,2.02E-01,2.44E-01,2.48E+02,1.57E+01,2.63E+02,0.000431515,0.00044985
2.05E+04,8.98E+04,2.15E+02,2.60E+00,1.13E-02,8.47E+01,5.40E-05,3.74E-01,2.02E-01,2.44E-01,2.48E+02,1.57E+01,2.63E+02,0.000431512,0.000449847
2.05E+04,8.99E+04,5.20E+01,7.50E-01,1.13E-02,8.47E+01,5.39E-05,3.74E-01,2.03E-01,2.41E-01,2.47E+02,1.53E+01,2.62E+02,0.000430966,0.000449281
2.05E+04,8.99E+04,2.15E+02,2.60E+00,1.13E-02,8.47E+01,5.39E-05,3.74E-01,2.03E-01,2.41E-01,2.47E+02,1.53E+01,2.62E+02,0.000430966,0.000449281
2.05E+04,89999,5.26E+01,7.52E-01,1.13E-02,8.47E+01,5.39E-05,3.74E-01,2.01E-01,2.44E-01,2.47E+02,1.57E+01,2.63E+02,0.000430423,0.000448719
2.05E+04,9.00E+04,2.15E+02,2.60E+00,1.13E-02,8.47E+01,5.39E-05,3.74E-01,2.01E-01,2.44E-01,2.47E+02,1.57E+01,2.63E+02,0.000430421,0.000448716
2.05E+04,90099,5.26E+01,7.50E-01,1.14E-02,8.47E+01,5.38E-05,3.73E-01,2.01E-01,2.45E-01,2.47E+02,1.58E+01,2.63E+02,0.00042988,0.000448155
2.05E+04,9.01E+04,2.15E+02,2.60E+00,1.14E-02,8.47E+01,5.38E-05,3.73E-01,2.01E-01,2.45E-01,2.47E+02,1.58E+01,2.63E+02,0.000429877,0.000448153
2.06E+04,9.02E+04,5.24E+01,7.58E-01,1.13E-02,8.47E+01,5.38E-05,3.75E-01,2.02E-01,2.43E-01,2.47E+02,1.55E+01,2.62E+02,0.000429335,0.00044759
2.06E+04,9.02E+04,2.16E+02,2.60E+00,1.13E-02,8.47E+01,5.38E-05,3.75E-01,2.02E-01,2.43E-01,2.47E+02,1.55E+01,2.62E+02,0.000429335,0.00044759
2.06E+04,90299,5.25E+01,7.53E-01,1.13E-02,8.48E+01,5.37E-05,3.73E-01,2.01E-01,2.44E-01,2.47E+02,1.56E+01,2.62E+02,0.000428796,0.000447032
2.06E+04,9.03E+04,2.15E+02,2.60E+00,1.13E-02,8.48E+01,5.37E-05,3.73E-01,2.01E-01,2.44E-01,2.47E+02,1.56E+01,2.62E+02,0.000428794,0.00044703
2.06E+04,9.04E+04,5.18E+01,7.53E-01,1.13E-02,8.48E+01,5.37E-05,3.73E-01,2.02E-01,2.41E-01,2.46E+02,1.52E+01,2.61E+02,0.000428254,0.00044647
2.06E+04,9.04E+04,2.15E+02,2.60E+00,1.13E-02,8.48E+01,5.37E-05,3.73E-01,2.02E-01,2.41E-01,2.46E+02,1.52E+01,2.61E+02,0.000428254,0.00044647
2.06E+04,9.05E+04,5.20E+01,7.52E-01,1.13E-02,8.48E+01,5.36E-05,3.74E-01,2.02E-01,2.41E-01,2.47E+02,1.53E+01,2.62E+02,0.000427716,0.000445912
2.06E+04,90500,2.15E+02,2.60E+00,1.13E-02,8.48E+01,5.36E-05,3.74E-01,2.02E-01,2.41E-01,2.47E+02,1.53E+01,2.62E+02,0.000427713,0.000445909
2.06E+04,9.06E+04,5.17E+01,7.51E-01,1.13E-02,8.48E+01,5.35E-05,3.73E-01,2.02E-01,2.41E-01,2.46E+02,1.51E+01,2.61E+02,0.000427178,0.000445355
2.06E+04,9.06E+04,2.15E+02,2.60E+00,1.13E-02,8.48E+01,5.35E-05,3.73E-01,2.02E-01,2.41E-01,2.46E+02,1.51E+01,2.61E+02,0.000427178,0.000445355
2.07E+04,90699,5.23E+01,7.50E-01,1.13E-02,8.48E+01,5.35E-05,3.74E-01,2.02E-01,2.42E-01,2.48E+02,1.54E+01,2.63E+02,0.000426645,0.000444802
2.07E+04,90700,2.16E+02,2.60E+00,1.13E-02,8.48E+01,5.35E-05,3.74E-01,2.02E-01,2.42E-01,2.48E+02,1.54E+01,2.63E+02,0.00042664,0.000444797
2.07E+04,9.08E+04,5.19E+01,7.51E-01,1.13E-02,8.48E+01,5.34E-05,3.74E-01,2.02E-01,2.41E-01,2.47E+02,1.52E+01,2.62E+02,0.000426108,0.000444245
2.07E+04,90800,2.15E+02,2.60E+00,1.13E-02,8.48E+01,5.34E-05,3.74E-01,2.02E-01,2.41E-01,2.47E+02,1.52E+01,2.62E+02,0.000426105,0.000444242
2.07E+04,90899,5.24E+01,7.51E-01,1.13E-02,8.48E+01,5.34E-05,3.73E-01,2.02E-01,2.43E-01,2.47E+02,1.55E+01,2.63E+02,0.000425577,0.000443695
2.07E+04,90900,2.15E+02,2.60E+00,1.13E-02,8.48E+01,5.34E-05,3.73E-01,2.02E-01,2.43E-01,2.47E+02,1.55E+01,2.63E+02,0.000425572,0.000443689
2.07E+04,9.10E+04,5.17E+01,7.50E-01,1.13E-02,8.48E+01,5.33E-05,3.72E-01,2.02E-01,2.41E-01,2.46E+02,1.52E+01,2.61E+02,0.000425042,0.00044314
2.07E+04,9.10E+04,2.15E+02,2.60E+00,1.13E-02,8.48E+01,5.33E-05,3.72E-01,2.02E-01,2.41E-01,2.46E+02,1.52E+01,2.61E+02,0.000425042,0.00044314
2.07E+04,91099,5.24E+01,7.50E-01,1.14E-02,8.48E+01,5.33E-05,3.72E-01,2.01E-01,2.44E-01,2.46E+02,1.56E+01,2.62E+02,0.000424514,0.000442593
2.07E+04,9.11E+04,2.15E+02,2.60E+00,1.14E-02,8.48E+01,5.33E-05,3.72E-01,2.01E-01,2.44E-01,2.46E+02,1.56E+01,2.62E+02,0.000424511,0.00044259
2.08E+04,91199,5.30E+01,7.54E-01,1.14E-02,8.48E+01,5.32E-05,3.75E-01,2.01E-01,2.46E-01,2.48E+02,1.60E+01,2.64E+02,0.000423984,0.000442044
2.08E+04,9.12E+04,2.15E+02,2.60E+00,1.14E-02,8.48E+01,5.32E-05,3.75E-01,2.01E-01,2.46E-01,2.48E+02,1.60E+01,2.64E+02,0.000423982,0.000442041
2.08E+04,9.13E+04,5.14E+01,7.52E-01,1.13E-02,8.48E+01,5.32E-05,3.72E-01,2.02E-01,2.40E-01,2.45E+02,1.50E+01,2.60E+02,0.000423453,0.000441493
2.08E+04,9.13E+04,2.14E+02,2.60E+00,1.13E-02,8.48E+01,5.32E-05,3.72E-01,2.02E-01,2.40E-01,2.45E+02,1.50E+01,2.60E+02,0.000423453,0.000441493
2.08E+04,9.14E+04,5.19E+01,7.52E-01,1.14E-02,8.48E+01,5.31E-05,3.71E-01,2.01E-01,2.42E-01,2.45E+02,1.53E+01,2.61E+02,0.000422926,0.000440946
2.08E+04,9.14E+04,2.14E+02,2.60E+00,1.14E-02,8.48E+01,5.31E-05,3.71E-01,2.01E-01,2.42E-01,2.45E+02,1.53E+01,2.61E+02,0.000422926,0.000440946
2.08E+04,9.15E+04,5.18E+01,7.52E-01,1.13E-02,8.48E+01,5.30E-05,3.72E-01,2.02E-01,2.41E-01,2.46E+02,1.52E+01,2.61E+02,0.0004224,0.000440401
2.08E+04,9.15E+04,2.15E+02,2.60E+00,1.13E-02,8.48E+01,5.30E-05,3.72E-01,2.02E-01,2.41E-01,2.46E+02,1.52E+01,2.61E+02,0.0004224,0.000440401
2.09E+04,91599,5.24E+01,7.52E-01,1.14E-02,8.48E+01,5.30E-05,3.72E-01,2.01E-01,2.44E-01,2.46E+02,1.56E+01,2.62E+02,0.000421878,0.00043986
2.09E+04,9.16E+04,2.15E+02,2.60E+00,1.14E-02,8.48E+01,5.30E-05,3.72E-01,2.01E-01,2.44E-01,2.46E+02,1.56E+01,2.62E+02,0.000421875,0.000439857
2.09E+04,9.17E+04,5.15E+01,7.53E-01,1.13E-02,8.48E+01,5.29E-05,3.73E-01,2.03E-01,2.39E-01,2.46E+02,1.49E+01,2.61E+02,0.000421352,0.000439314
2.09E+04,91700,2.15E+02,2.60E+00,1.13E-02,8.48E+01,5.29E-05,3.73E-01,2.03E-01,2.39E-01,2.46E+02,1.49E+01,2.61E+02,0.000421349,0.000439312
2.09E+04,91799,5.28E+01,7.53E-01,1.14E-02,8.48E+01,5.29E-05,3.72E-01,2.00E-01,2.46E-01,2.47E+02,1.59E+01,2.62E+02,0.000420832,0.000438776
2.09E+04,9.18E+04,2.15E+02,2.60E+00,1.14E-02,8.48E+01,5.29E-05,3.72E-01,2.00E-01,2.46E-01,2.47E+02,1.59E+01,2.62E+02,0.000420829,0.000438773
2.09E+04,91899,5.27E+01,7.52E-01,1.14E-02,8.48E+01,5.28E-05,3.71E-01,1.99E-01,2.46E-01,2.46E+02,1.58E+01,2.62E+02,0.000420311,0.000438235
2.09E+04,9.19E+04,2.14E+02,2.60E+00,1.14E-02,8.48E+01,5.28E-05,3.71E-01,1.99E-01,2.46E-01,2.46E+02,1.58E+01,2.62E+02,0.000420308,0.000438233
2.09E+04,91999,5.27E+01,7.52E-01,1.14E-02,8.48E+01,5.28E-05,3.72E-01,2.00E-01,2.45E-01,2.47E+02,1.58E+01,2.62E+02,0.000419791,0.000437696
2.09E+04,9.20E+04,2.15E+02,2.60E+00,1.14E-02,8.48E+01,5.28E-05,3.72E-01,2.00E-01,2.45E-01,2.47E+02,1.58E+01,2.62E+02,0.000419788,0.000437694
2.10E+04,9.21E+04,5.14E+01,7.51E-01,1.13E-02,8.49E+01,5.27E-05,3.73E-01,2.02E-01,2.39E-01,2.46E+02,1.49E+01,2.61E+02,0.00041927,0.000437156
2.10E+04,92100,2.15E+02,2.60E+00,1.13E-02,8.49E+01,5.27E-05,3.73E-01,2.02E-01,2.39E-01,2.46E+02,1.49E+01,2.61E+02,0.000419267,0.000437153
2.10E+04,92199,5.24E+01,7.54E-01,1.14E-02,8.49E+01,5.27E-05,3.73E-01,2.01E-01,2.44E-01,2.47E+02,1.57E+01,2.63E+02,0.000418755,0.000436622
2.10E+04,9.22E+04,2.15E+02,2.60E+00,1.14E-02,8.49E+01,5.27E-05,3.73E-01,2.01E-01,2.44E-01,2.47E+02,1.57E+01,2.63E+02,0.000418752,0.000436619
2.10E+04,92299,5.26E+01,7.51E-01,1.14E-02,8.49E+01,5.26E-05,3.72E-01,2.00E-01,2.45E-01,2.47E+02,1.58E+01,2.63E+02,0.000418239,0.000436087
2.10E+04,92300,2.15E+02,2.60E+00,1.14E-02,8.49E+01,5.26E-05,3.72E-01,2.00E-01,2.45E-01,2.47E+02,1.58E+01,2.63E+02,0.000418234,0.000436081
2.11E+04,92399,5.19E+01,7.51E-01,1.13E-02,8.49E+01,5.26E-05,3.73E-01,2.02E-01,2.42E-01,2.46E+02,1.53E+01,2.62E+02,0.000417724,0.000435553
2.11E+04,92400,2.15E+02,2.60E+00,1.13E-02,8.49E+01,5.25E-05,3.73E-01,2.02E-01,2.42E-01,2.46E+02,1.53E+01,2.62E+02,0.000417718,0.000435547
2.11E+04,92499,5.19E+01,7.51E-01,1.14E-02,8.49E+01,5.25E-05,3.71E-01,2.01E-01,2.42E-01,2.46E+02,1.53E+01,2.61E+02,0.00041721,0.00043502
2.11E+04,9.25E+04,2.14E+02,2.60E+00,1.14E-02,8.49E+01,5.25E-05,3.71E-01,2.01E-01,2.42E-01,2.46E+02,1.53E+01,2.61E+02,0.000417207,0.000435017
2.11E+04,9.26E+04,5.08E+01,7.50E-01,1.14E-02,8.49E+01,5.24E-05,3.70E-01,2.01E-01,2.38E-01,2.44E+02,1.47E+01,2.59E+02,0.000416694,0.000434486
2.11E+04,9.26E+04,2.13E+02,2.60E+00,1.14E-02,8.49E+01,5.24E-05,3.70E-01,2.01E-01,2.38E-01,2.44E+02,1.47E+01,2.59E+02,0.000416694,0.000434486
2.11E+04,92699,5.25E+01,7.51E-01,1.14E-02,8.49E+01,5.24E-05,3.72E-01,2.00E-01,2.45E-01,2.47E+02,1.57E+01,2.62E+02,0.000416186,0.000433958
2.11E+04,92700,2.15E+02,2.60E+00,1.14E-02,8.49E+01,5.24E-05,3.72E-01,2.00E-01,2.45E-01,2.47E+02,1.57E+01,2.62E+02,0.00041618,0.000433953
2.11E+04,92799,5.18E+01,7.50E-01,1.14E-02,8.49E+01,5.23E-05,3.71E-01,2.01E-01,2.42E-01,2.46E+02,1.53E+01,2.61E+02,0.000415675,0.000433429
2.11E+04,9.28E+04,2.14E+02,2.60E+00,1.14E-02,8.49E+01,5.23E-05,3.71E-01,2.01E-01,2.42E-01,2.46E+02,1.53E+01,2.61E+02,0.000415673,0.000433426
2.12E+04,92899,5.26E+01,7.52E-01,1.14E-02,8.49E+01,5.23E-05,3.72E-01,2.00E-01,2.45E-01,2.46E+02,1.58E+01,2.62E+02,0.000415166,0.000432901
2.12E+04,92900,2.15E+02,2.60E+00,1.14E-02,8.49E+01,5.23E-05,3.72E-01,2.00E-01,2.45E-01,2.46E+02,1.58E+01,2.62E+02,0.000415161,0.000432896
2.12E+04,92999,5.18E+01,7.50E-01,1.14E-02,8.49E+01,5.22E-05,3.70E-01,2.00E-01,2.43E-01,2.45E+02,1.54E+01,2.60E+02,0.000414658,0.000432374
2.12E+04,9.30E+04,2.13E+02,2.60E+00,1.14E-02,8.49E+01,5.22E-05,3.70E-01,2.00E-01,2.43E-01,2.45E+02,1.54E+01,2.60E+02,0.000414656,0.000432372
2.12E+04,93099,5.19E+01,7.51E-01,1.14E-02,8.49E+01,5.22E-05,3.70E-01,2.00E-01,2.43E-01,2.45E+02,1.54E+01,2.61E+02,0.000414151,0.000431849
2.12E+04,9.31E+04,2.14E+02,2.60E+00,1.14E-02,8.49E+01,5.22E-05,3.70E-01,2.00E-01,2.43E-01,2.45E+02,1.54E+01,2.61E+02,0.000414149,0.000431846
2.12E+04,9.32E+04,5.22E+01,7.54E-01,1.14E-02,8.49E+01,5.21E-05,3.75E-01,2.03E-01,2.42E-01,2.48E+02,1.55E+01,2.63E+02,0.000413643,0.000431322
2.12E+04,93200,2.15E+02,2.61E+00,1.14E-02,8.49E+01,5.21E-05,3.75E-01,2.03E-01,2.42E-01,2.48E+02,1.55E+01,2.63E+02,0.000413641,0.000431319
2.13E+04,93299,5.25E+01,7.53E-01,1.14E-02,8.49E+01,5.21E-05,3.71E-01,2.00E-01,2.45E-01,2.46E+02,1.57E+01,2.62E+02,0.000413141,0.000430801
2.13E+04,93300,2.14E+02,2.60E+00,1.14E-02,8.49E+01,5.21E-05,3.71E-01,2.00E-01,2.45E-01,2.46E+02,1.57E+01,2.62E+02,0.000413136,0.000430796
2.13E+04,93399,5.24E+01,7.53E-01,1.14E-02,8.49E+01,5.20E-05,3.70E-01,1.99E-01,2.45E-01,2.45E+02,1.57E+01,2.61E+02,0.000412638,0.000430279
2.13E+04,9.34E+04,2.13E+02,2.60E+00,1.14E-02,8.49E+01,5.20E-05,3.70E-01,1.99E-01,2.45E-01,2.45E+02,1.57E+01,2.61E+02,0.000412635,0.000430277
2.13E+04,93499,5.24E+01,7.53E-01,1.15E-02,8.49E+01,5.20E-05,3.70E-01,1.99E-01,2.45E-01,2.45E+02,1.57E+01,2.61E+02,0.000412136,0.000429759
2.13E+04,9.35E+04,2.13E+02,2.60E+00,1.15E-02,8.49E+01,5.20E-05,3.70E-01,1.99E-01,2.45E-01,2.45E+02,1.57E+01,2.61E+02,0.000412133,0.000429756
2.13E+04,9.36E+04,5.17E+01,7.53E-01,1.14E-02,8.49E+01,5.19E-05,3.71E-01,2.00E-01,2.42E-01,2.45E+02,1.52E+01,2.60E+02,0.000411632,0.000429237
2.13E+04,93600,2.14E+02,2.60E+00,1.14E-02,8.49E+01,5.19E-05,3.71E-01,2.00E-01,2.42E-01,2.45E+02,1.52E+01,2.60E+02,0.000411629,0.000429234
2.13E+04,9.37E+04,5.17E+01,7.53E-01,1.14E-02,8.49E+01,5.19E-05,3.71E-01,2.00E-01,2.42E-01,2.45E+02,1.52E+01,2.60E+02,0.000411132,0.000428718
2.13E+04,93700,2.14E+02,2.60E+00,1.14E-02,8.49E+01,5.19E-05,3.71E-01,2.00E-01,2.42E-01,2.45E+02,1.52E+01,2.60E+02,0.00041113,0.000428716
2.14E+04,9.38E+04,5.17E+01,7.53E-01,1.14E-02,8.49E+01,5.18E-05,3.71E-01,2.01E-01,2.42E-01,2.45E+02,1.52E+01,2.60E+02,0.000410633,0.000428201
2.14E+04,93800,2.14E+02,2.60E+00,1.14E-02,8.49E+01,5.18E-05,3.71E-01,2.01E-01,2.42E-01,2.45E+02,1.52E+01,2.60E+02,0.000410631,0.000428198
2.14E+04,9.39E+04,5.17E+01,7.53E-01,1.14E-02,8.49E+01,5.17E-05,3.70E-01,2.00E-01,2.42E-01,2.45E+02,1.52E+01,2.60E+02,0.000410136,0.000427685
2.14E+04,93900,2.14E+02,2.60E+00,1.14E-02,8.49E+01,5.17E-05,3.70E-01,2.00E-01,2.42E-01,2.45E+02,1.52E+01,2.60E+02,0.000410133,0.000427682
2.14E+04,9.40E+04,5.12E+01,7.54E-01,1.14E-02,8.49E+01,5.17E-05,3.70E-01,2.00E-01,2.40E-01,2.44E+02,1.49E+01,2.59E+02,0.000409639,0.00042717
2.14E+04,9.40E+04,2.13E+02,2.60E+00,1.14E-02,8.49E+01,5.17E-05,3.70E-01,2.00E-01,2.40E-01,2.44E+02,1.49E+01,2.59E+02,0.000409639,0.00042717
2.14E+04,94099,5.22E+01,7.51E-01,1.14E-02,8.50E+01,5.16E-05,3.71E-01,2.00E-01,2.44E-01,2.46E+02,1.56E+01,2.61E+02,0.000409146,0.000426659
2.14E+04,94100,2.14E+02,2.60E+00,1.14E-02,8.50E+01,5.16E-05,3.71E-01,2.00E-01,2.44E-01,2.46E+02,1.56E+01,2.61E+02,0.000409141,0.000426654
2.15E+04,94199,2.15E+02,2.61E+00,1.13E-02,8.50E+01,5.16E-05,3.74E-01,2.04E-01,2.37E-01,2.47E+02,1.47E+01,2.61E+02,0.000408652,0.000426147
2.15E+04,9.42E+04,5.10E+01,7.53E-01,1.13E-02,8.50E+01,5.16E-05,3.74E-01,2.04E-01,2.37E-01,2.47E+02,1.47E+01,2.61E+02,0.00040865,0.000426144
2.15E+04,9.43E+04,5.15E+01,7.51E-01,1.14E-02,8.50E+01,5.15E-05,3.69E-01,2.00E-01,2.41E-01,2.44E+02,1.51E+01,2.59E+02,0.000408156,0.000425633
2.15E+04,9.43E+04,2.13E+02,2.60E+00,1.14E-02,8.50E+01,5.15E-05,3.69E-01,2.00E-01,2.41E-01,2.44E+02,1.51E+01,2.59E+02,0.000408156,0.000425633
2.15E+04,94399,5.22E+01,7.51E-01,1.14E-02,8.50E+01,5.15E-05,3.70E-01,2.00E-01,2.44E-01,2.46E+02,1.56E+01,2.61E+02,0.000407667,0.000425125
2.15E+04,94400,2.14E+02,2.60E+00,1.14E-02,8.50E+01,5.15E-05,3.70E-01,2.00E-01,2.44E-01,2.46E+02,1.56E+01,2.61E+02,0.000407662,0.00042512
2.15E+04,9.45E+04,5.15E+01,7.52E-01,1.14E-02,8.50E+01,5.14E-05,3.70E-01,2.00E-01,2.41E-01,2.45E+02,1.51E+01,2.60E+02,0.000407174,0.000424613
2.15E+04,94500,2.14E+02,2.60E+00,1.14E-02,8.50E+01,5.14E-05,3.70E-01,2.00E-01,2.41E-01,2.45E+02,1.51E+01,2.60E+02,0.000407171,0.000424611
2.15E+04,9.46E+04,5.16E+01,7.51E-01,1.14E-02,8.50E+01,5.14E-05,3.68E-01,1.99E-01,2.42E-01,2.44E+02,1.52E+01,2.59E+02,0.000406684,0.000424106
2.15E+04,9.46E+04,2.13E+02,2.60E+00,1.14E-02,8.50E+01,5.14E-05,3.68E-01,1.99E-01,2.42E-01,2.44E+02,1.52E+01,2.59E+02,0.000406684,0.000424106
2.16E+04,94699,5.22E+01,7.52E-01,1.15E-02,8.50E+01,5.13E-05,3.68E-01,1.98E-01,2.45E-01,2.44E+02,1.56E+01,2.60E+02,0.000406198,0.000423601
2.16E+04,9.47E+04,2.13E+02,2.60E+00,1.15E-02,8.50E+01,5.13E-05,3.68E-01,1.98E-01,2.45E-01,2.44E+02,1.56E+01,2.60E+02,0.000406195,0.000423599
2.16E+04,94799,5.22E+01,7.52E-01,1.15E-02,8.50E+01,5.13E-05,3.69E-01,1.99E-01,2.45E-01,2.45E+02,1.56E+01,2.61E+02,0.00040571,0.000423096
2.16E+04,9.48E+04,2.13E+02,2.60E+00,1.15E-02,8.50E+01,5.13E-05,3.69E-01,1.99E-01,2.45E-01,2.45E+02,1.56E+01,2.61E+02,0.000405708,0.000423093
2.16E+04,9.49E+04,5.10E+01,7.52E-01,1.14E-02,8.50E+01,5.12E-05,3.69E-01,2.00E-01,2.39E-01,2.44E+02,1.48E+01,2.59E+02,0.000405221,0.000422589
2.16E+04,9.49E+04,2.13E+02,2.60E+00,1.14E-02,8.50E+01,5.12E-05,3.69E-01,2.00E-01,2.39E-01,2.44E+02,1.48E+01,2.59E+02,0.000405221,0.000422589
2.16E+04,9.50E+04,5.15E+01,7.50E-01,1.14E-02,8.50E+01,5.12E-05,3.70E-01,2.00E-01,2.41E-01,2.45E+02,1.51E+01,2.60E+02,0.000404736,0.000422085
2.16E+04,95000,2.14E+02,2.60E+00,1.14E-02,8.50E+01,5.12E-05,3.70E-01,2.00E-01,2.41E-01,2.45E+02,1.51E+01,2.60E+02,0.000404733,0.000422083
2.16E+04,95099,5.21E+01,7.52E-01,1.15E-02,8.50E+01,5.11E-05,3.68E-01,1.98E-01,2.45E-01,2.44E+02,1.56E+01,2.60E+02,0.000404254,0.000421586
2.16E+04,9.51E+04,2.13E+02,2.60E+00,1.15E-02,8.50E+01,5.11E-05,3.68E-01,1.98E-01,2.45E-01,2.44E+02,1.56E+01,2.60E+02,0.000404251,0.000421583
2.17E+04,95199,2.14E+02,2.61E+00,1.15E-02,8.50E+01,5.11E-05,3.72E-01,2.01E-01,2.43E-01,2.47E+02,1.55E+01,2.63E+02,0.000403771,0.000421085
2.17E+04,9.52E+04,5.20E+01,7.52E-01,1.15E-02,8.50E+01,5.11E-05,3.72E-01,2.01E-01,2.43E-01,2.47E+02,1.55E+01,2.63E+02,0.000403768,0.000421082
2.17E+04,9.53E+04,5.10E+01,7.50E-01,1.14E-02,8.50E+01,5.10E-05,3.68E-01,2.00E-01,2.40E-01,2.44E+02,1.48E+01,2.58E+02,0.000403286,0.000420582
2.17E+04,9.53E+04,2.13E+02,2.60E+00,1.14E-02,8.50E+01,5.10E-05,3.68E-01,2.00E-01,2.40E-01,2.44E+02,1.48E+01,2.58E+02,0.000403286,0.000420582
2.17E+04,95399,5.22E+01,7.51E-01,1.15E-02,8.50E+01,5.10E-05,3.69E-01,1.99E-01,2.45E-01,2.45E+02,1.57E+01,2.61E+02,0.000402807,0.000420086
2.17E+04,95400,2.13E+02,2.60E+00,1.15E-02,8.50E+01,5.10E-05,3.69E-01,1.99E-01,2.45E-01,2.45E+02,1.57E+01,2.61E+02,0.000402803,0.000420081
2.18E+04,95499,2.14E+02,2.60E+00,1.14E-02,8.50E+01,5.09E-05,3.69E-01,2.00E-01,2.42E-01,2.45E+02,1.52E+01,2.60E+02,0.000402328,0.000419588
2.18E+04,95499,5.16E+01,7.51E-01,1.14E-02,8.50E+01,5.09E-05,3.69E-01,2.00E-01,2.42E-01,2.45E+02,1.52E+01,2.60E+02,0.000402328,0.000419588
2.18E+04,95599,5.23E+01,7.52E-01,1.15E-02,8.50E+01,5.09E-05,3.68E-01,1.98E-01,2.46E-01,2.44E+02,1.57E+01,2.60E+02,0.000401849,0.000419091
2.18E+04,9.56E+04,2.13E+02,2.60E+00,1.15E-02,8.50E+01,5.09E-05,3.68E-01,1.98E-01,2.46E-01,2.44E+02,1.57E+01,2.60E+02,0.000401846,0.000419089
2.18E+04,95699,5.16E+01,7.50E-01,1.14E-02,8.50E+01,5.08E-05,3.69E-01,2.00E-01,2.42E-01,2.45E+02,1.52E+01,2.60E+02,0.000401371,0.000418596
2.18E+04,95700,2.13E+02,2.60E+00,1.14E-02,8.50E+01,5.08E-05,3.69E-01,2.00E-01,2.42E-01,2.45E+02,1.52E+01,2.60E+02,0.000401366,0.000418591
2.18E+04,95799,5.17E+01,7.50E-01,1.15E-02,8.50E+01,5.08E-05,3.67E-01,1.98E-01,2.43E-01,2.44E+02,1.53E+01,2.59E+02,0.000400894,0.000418102
2.18E+04,9.58E+04,2.12E+02,2.60E+00,1.15E-02,8.50E+01,5.08E-05,3.67E-01,1.98E-01,2.43E-01,2.44E+02,1.53E+01,2.59E+02,0.000400892,0.000418099
2.18E+04,95899,5.24E+01,7.53E-01,1.15E-02,8.50E+01,5.07E-05,3.68E-01,1.97E-01,2.46E-01,2.44E+02,1.58E+01,2.60E+02,0.000400418,0.000417608
2.18E+04,9.59E+04,2.13E+02,2.60E+00,1.15E-02,8.50E+01,5.07E-05,3.68E-01,1.97E-01,2.46E-01,2.44E+02,1.58E+01,2.60E+02,0.000400416,0.000417606
2.19E+04,9.60E+04,5.10E+01,7.50E-01,1.14E-02,8.51E+01,5.07E-05,3.67E-01,1.99E-01,2.40E-01,2.43E+02,1.49E+01,2.58E+02,0.000399941,0.000417114
2.19E+04,9.60E+04,2.12E+02,2.60E+00,1.14E-02,8.51E+01,5.07E-05,3.67E-01,1.99E-01,2.40E-01,2.43E+02,1.49E+01,2.58E+02,0.000399941,0.000417114
2.19E+04,96099,5.15E+01,7.52E-01,1.15E-02,8.51E+01,5.06E-05,3.67E-01,1.98E-01,2.43E-01,2.43E+02,1.52E+01,2.59E+02,0.00039947,0.000416625
2.19E+04,9.61E+04,2.12E+02,2.60E+00,1.15E-02,8.51E+01,5.06E-05,3.67E-01,1.98E-01,2.43E-01,2.43E+02,1.52E+01,2.59E+02,0.000399468,0.000416622
2.19E+04,96199,2.14E+02,2.61E+00,1.14E-02,8.51E+01,5.06E-05,3.72E-01,2.02E-01,2.39E-01,2.46E+02,1.49E+01,2.61E+02,0.000398998,0.000416135
2.19E+04,9.62E+04,5.13E+01,7.55E-01,1.14E-02,8.51E+01,5.06E-05,3.72E-01,2.02E-01,2.39E-01,2.46E+02,1.49E+01,2.61E+02,0.000398995,0.000416132
2.19E+04,9.63E+04,5.13E+01,7.53E-01,1.14E-02,8.51E+01,5.05E-05,3.68E-01,1.99E-01,2.41E-01,2.43E+02,1.50E+01,2.58E+02,0.000398524,0.000415643
2.19E+04,9.63E+04,2.13E+02,2.60E+00,1.14E-02,8.51E+01,5.05E-05,3.68E-01,1.99E-01,2.41E-01,2.43E+02,1.50E+01,2.58E+02,0.000398524,0.000415643
2.20E+04,9.64E+04,5.12E+01,7.53E-01,1.14E-02,8.51E+01,5.05E-05,3.69E-01,2.00E-01,2.40E-01,2.44E+02,1.49E+01,2.59E+02,0.000398053,0.000415156
2.20E+04,96400,2.13E+02,2.60E+00,1.14E-02,8.51E+01,5.05E-05,3.69E-01,2.00E-01,2.40E-01,2.44E+02,1.49E+01,2.59E+02,0.000398051,0.000415153
2.20E+04,9.65E+04,5.14E+01,7.53E-01,1.15E-02,8.51E+01,5.04E-05,3.67E-01,1.98E-01,2.43E-01,2.43E+02,1.52E+01,2.58E+02,0.000397584,0.000414669
2.20E+04,9.65E+04,2.12E+02,2.60E+00,1.15E-02,8.51E+01,5.04E-05,3.67E-01,1.98E-01,2.43E-01,2.43E+02,1.52E+01,2.58E+02,0.000397584,0.000414669
2.20E+04,96599,5.19E+01,7.52E-01,1.14E-02,8.51E+01,5.04E-05,3.69E-01,1.99E-01,2.43E-01,2.45E+02,1.54E+01,2.60E+02,0.000397118,0.000414185
2.20E+04,96600,2.13E+02,2.60E+00,1.14E-02,8.51E+01,5.04E-05,3.69E-01,1.99E-01,2.43E-01,2.45E+02,1.54E+01,2.60E+02,0.000397113,0.000414181
2.20E+04,96699,5.26E+01,7.52E-01,1.15E-02,8.51E+01,5.03E-05,3.68E-01,1.97E-01,2.47E-01,2.45E+02,1.59E+01,2.61E+02,0.000396651,0.000413701
2.20E+04,9.67E+04,2.13E+02,2.60E+00,1.15E-02,8.51E+01,5.03E-05,3.68E-01,1.97E-01,2.47E-01,2.45E+02,1.59E+01,2.61E+02,0.000396648,0.000413698
2.20E+04,96799,5.27E+01,7.53E-01,1.15E-02,8.51E+01,5.03E-05,3.68E-01,1.97E-01,2.48E-01,2.45E+02,1.60E+01,2.61E+02,0.000396184,0.000413217
2.20E+04,9.68E+04,2.13E+02,2.60E+00,1.15E-02,8.51E+01,5.03E-05,3.68E-01,1.97E-01,2.48E-01,2.45E+02,1.60E+01,2.61E+02,0.000396182,0.000413215
2.21E+04,9.69E+04,5.12E+01,7.52E-01,1.15E-02,8.51E+01,5.02E-05,3.66E-01,1.98E-01,2.42E-01,2.43E+02,1.51E+01,2.58E+02,0.000395717,0.000412732
2.21E+04,9.69E+04,2.12E+02,2.60E+00,1.15E-02,8.51E+01,5.02E-05,3.66E-01,1.98E-01,2.42E-01,2.43E+02,1.51E+01,2.58E+02,0.000395717,0.000412732
2.21E+04,9.70E+04,5.12E+01,7.52E-01,1.14E-02,8.51E+01,5.02E-05,3.67E-01,1.99E-01,2.41E-01,2.43E+02,1.50E+01,2.58E+02,0.000395253,0.000412251
2.21E+04,9.70E+04,2.12E+02,2.60E+00,1.14E-02,8.51E+01,5.02E-05,3.67E-01,1.99E-01,2.41E-01,2.43E+02,1.50E+01,2.58E+02,0.000395253,0.000412251
2.21E+04,9.71E+04,5.12E+01,7.52E-01,1.14E-02,8.51E+01,5.01E-05,3.67E-01,1.99E-01,2.41E-01,2.43E+02,1.50E+01,2.58E+02,0.000394789,0.00041177
2.21E+04,9.71E+04,2.12E+02,2.60E+00,1.14E-02,8.51E+01,5.01E-05,3.67E-01,1.99E-01,2.41E-01,2.43E+02,1.50E+01,2.58E+02,0.000394789,0.00041177
2.21E+04,97199,2.12E+02,2.60E+00,1.16E-02,8.51E+01,5.01E-05,3.67E-01,1.95E-01,2.50E-01,2.43E+02,1.63E+01,2.59E+02,0.000394329,0.000411293
2.21E+04,9.72E+04,5.31E+01,7.64E-01,1.16E-02,8.51E+01,5.01E-05,3.67E-01,1.95E-01,2.50E-01,2.43E+02,1.63E+01,2.59E+02,0.000394327,0.000411291
2.22E+04,9.73E+04,5.11E+01,7.52E-01,1.14E-02,8.51E+01,5.00E-05,3.67E-01,1.98E-01,2.41E-01,2.43E+02,1.50E+01,2.58E+02,0.000393866,0.000410813
2.22E+04,9.73E+04,2.12E+02,2.60E+00,1.14E-02,8.51E+01,5.00E-05,3.67E-01,1.98E-01,2.41E-01,2.43E+02,1.50E+01,2.58E+02,0.000393866,0.000410813
2.22E+04,97399,5.16E+01,7.52E-01,1.15E-02,8.51E+01,5.00E-05,3.65E-01,1.97E-01,2.44E-01,2.42E+02,1.54E+01,2.58E+02,0.000393408,0.000410338
2.22E+04,9.74E+04,2.11E+02,2.60E+00,1.15E-02,8.51E+01,5.00E-05,3.65E-01,1.97E-01,2.44E-01,2.42E+02,1.54E+01,2.58E+02,0.000393406,0.000410335
2.22E+04,97499,5.17E+01,7.52E-01,1.15E-02,8.51E+01,4.99E-05,3.66E-01,1.98E-01,2.44E-01,2.43E+02,1.54E+01,2.59E+02,0.000392949,0.000409862
2.22E+04,9.75E+04,2.12E+02,2.60E+00,1.15E-02,8.51E+01,4.99E-05,3.66E-01,1.98E-01,2.44E-01,2.43E+02,1.54E+01,2.59E+02,0.000392947,0.000409859
2.22E+04,97599,5.17E+01,7.52E-01,1.15E-02,8.51E+01,4.99E-05,3.66E-01,1.97E-01,2.44E-01,2.43E+02,1.54E+01,2.58E+02,0.000392491,0.000409386
2.22E+04,9.76E+04,2.12E+02,2.60E+00,1.15E-02,8.51E+01,4.99E-05,3.66E-01,1.97E-01,2.44E-01,2.43E+02,1.54E+01,2.58E+02,0.000392489,0.000409384
2.22E+04,9.77E+04,5.11E+01,7.52E-01,1.15E-02,8.51E+01,4.98E-05,3.66E-01,1.98E-01,2.41E-01,2.43E+02,1.50E+01,2.58E+02,0.000392031,0.00040891
2.22E+04,9.77E+04,2.12E+02,2.60E+00,1.15E-02,8.51E+01,4.98E-05,3.66E-01,1.98E-01,2.41E-01,2.43E+02,1.50E+01,2.58E+02,0.000392031,0.00040891
2.23E+04,97799,5.17E+01,7.53E-01,1.15E-02,8.51E+01,4.98E-05,3.66E-01,1.97E-01,2.44E-01,2.43E+02,1.54E+01,2.59E+02,0.000391578,0.000408439
2.23E+04,9.78E+04,2.12E+02,2.60E+00,1.15E-02,8.51E+01,4.98E-05,3.66E-01,1.97E-01,2.44E-01,2.43E+02,1.54E+01,2.59E+02,0.000391575,0.000408437
2.23E+04,9.79E+04,5.12E+01,7.52E-01,1.15E-02,8.51E+01,4.97E-05,3.66E-01,1.98E-01,2.41E-01,2.43E+02,1.50E+01,2.58E+02,0.00039112,0.000407965
2.23E+04,9.79E+04,2.12E+02,2.60E+00,1.15E-02,8.51E+01,4.97E-05,3.66E-01,1.98E-01,2.41E-01,2.43E+02,1.50E+01,2.58E+02,0.00039112,0.000407965
2.23E+04,97999,5.24E+01,7.53E-01,1.16E-02,8.52E+01,4.97E-05,3.66E-01,1.96E-01,2.47E-01,2.44E+02,1.59E+01,2.60E+02,0.000390668,0.000407496
2.23E+04,9.80E+04,2.12E+02,2.60E+00,1.16E-02,8.52E+01,4.97E-05,3.66E-01,1.96E-01,2.47E-01,2.44E+02,1.59E+01,2.60E+02,0.000390666,0.000407494
2.23E+04,9.81E+04,5.12E+01,7.52E-01,1.15E-02,8.52E+01,4.96E-05,3.66E-01,1.98E-01,2.41E-01,2.43E+02,1.50E+01,2.58E+02,0.000390213,0.000407024
2.23E+04,9.81E+04,2.12E+02,2.60E+00,1.15E-02,8.52E+01,4.96E-05,3.66E-01,1.98E-01,2.41E-01,2.43E+02,1.50E+01,2.58E+02,0.000390213,0.000407024
22375,98199,2.12E+02,2.60E+00,1.16E-02,8.52E+01,4.96E-05,3.66E-01,1.94E-01,2.52E-01,2.43E+02,1.65E+01,2.60E+02,0.000389763,0.000406557
2.24E+04,9.82E+04,5.33E+01,7.65E-01,1.16E-02,8.52E+01,4.96E-05,3.66E-01,1.94E-01,2.52E-01,2.43E+02,1.65E+01,2.60E+02,0.000389761,0.000406555
2.24E+04,98299,5.16E+01,7.51E-01,1.15E-02,8.52E+01,4.95E-05,3.66E-01,1.98E-01,2.43E-01,2.43E+02,1.53E+01,2.59E+02,0.000389312,0.000406089
2.24E+04,98300,2.12E+02,2.60E+00,1.15E-02,8.52E+01,4.95E-05,3.66E-01,1.98E-01,2.43E-01,2.43E+02,1.53E+01,2.59E+02,0.000389307,0.000406084
2.24E+04,98399,5.17E+01,7.52E-01,1.15E-02,8.52E+01,4.95E-05,3.66E-01,1.97E-01,2.44E-01,2.43E+02,1.53E+01,2.58E+02,0.000388862,0.000405622
2.24E+04,98400,2.12E+02,2.60E+00,1.15E-02,8.52E+01,4.95E-05,3.66E-01,1.97E-01,2.44E-01,2.43E+02,1.53E+01,2.58E+02,0.000388857,0.000405617
2.24E+04,9.85E+04,5.10E+01,7.49E-01,1.15E-02,8.52E+01,4.94E-05,3.66E-01,1.98E-01,2.41E-01,2.43E+02,1.49E+01,2.58E+02,0.00038841,0.000405154
2.24E+04,98500,2.12E+02,2.60E+00,1.15E-02,8.52E+01,4.94E-05,3.66E-01,1.98E-01,2.41E-01,2.43E+02,1.49E+01,2.58E+02,0.000388408,0.000405151
2.25E+04,9.86E+04,5.11E+01,7.52E-01,1.15E-02,8.52E+01,4.94E-05,3.66E-01,1.98E-01,2.41E-01,2.43E+02,1.50E+01,2.58E+02,0.000387962,0.000404689
2.25E+04,98600,2.12E+02,2.60E+00,1.15E-02,8.52E+01,4.94E-05,3.66E-01,1.98E-01,2.41E-01,2.43E+02,1.50E+01,2.58E+02,0.00038796,0.000404686
2.25E+04,9.87E+04,5.10E+01,7.51E-01,1.15E-02,8.52E+01,4.93E-05,3.66E-01,1.98E-01,2.40E-01,2.43E+02,1.49E+01,2.57E+02,0.000387515,0.000404225
2.25E+04,98700,2.12E+02,2.60E+00,1.15E-02,8.52E+01,4.93E-05,3.66E-01,1.98E-01,2.40E-01,2.43E+02,1.49E+01,2.57E+02,0.000387512,0.000404223
2.25E+04,9.88E+04,5.11E+01,7.51E-01,1.15E-02,8.52E+01,4.93E-05,3.65E-01,1.97E-01,2.42E-01,2.42E+02,1.50E+01,2.57E+02,0.000387068,0.000403762
2.25E+04,9.88E+04,2.11E+02,2.60E+00,1.15E-02,8.52E+01,4.93E-05,3.65E-01,1.97E-01,2.42E-01,2.42E+02,1.50E+01,2.57E+02,0.000387068,0.000403762
2.25E+04,98899,5.16E+01,7.52E-01,1.15E-02,8.52E+01,4.93E-05,3.67E-01,1.98E-01,2.43E-01,2.44E+02,1.53E+01,2.59E+02,0.000386625,0.000403302
2.25E+04,98900,2.12E+02,2.60E+00,1.15E-02,8.52E+01,4.93E-05,3.67E-01,1.98E-01,2.43E-01,2.44E+02,1.53E+01,2.59E+02,0.000386621,0.000403298
2.25E+04,98999,5.17E+01,7.50E-01,1.15E-02,8.52E+01,4.92E-05,3.66E-01,1.98E-01,2.44E-01,2.44E+02,1.54E+01,2.59E+02,0.000386181,0.000402841
2.25E+04,99000,2.12E+02,2.60E+00,1.15E-02,8.52E+01,4.92E-05,3.66E-01,1.98E-01,2.44E-01,2.44E+02,1.54E+01,2.59E+02,0.000386176,0.000402837
2.26E+04,9.91E+04,5.11E+01,7.51E-01,1.15E-02,8.52E+01,4.92E-05,3.66E-01,1.98E-01,2.41E-01,2.43E+02,1.49E+01,2.58E+02,0.000385735,0.000402379
2.26E+04,99100,2.12E+02,2.60E+00,1.15E-02,8.52E+01,4.92E-05,3.66E-01,1.98E-01,2.41E-01,2.43E+02,1.49E+01,2.58E+02,0.000385733,0.000402377
2.26E+04,99199,2.14E+02,2.61E+00,1.22E-02,8.52E+01,4.91E-05,3.71E-01,3.71E-01,0,2.79E+02,1.58E+01,2.95E+02,0.000385295,0.000401922
2.26E+04,9.93E+04,5.09E+01,7.52E-01,1.15E-02,8.52E+01,4.91E-05,3.66E-01,1.98E-01,2.40E-01,2.42E+02,1.58E+01,2.58E+02,0.000384851,0.000401462
2.26E+04,9.93E+04,2.12E+02,2.60E+00,1.15E-02,8.52E+01,4.91E-05,3.66E-01,1.98E-01,2.40E-01,2.42E+02,1.51E+01,2.58E+02,0.000384851,0.000401462
2.26E+04,9.94E+04,5.14E+01,7.54E-01,1.15E-02,8.52E+01,4.90E-05,3.65E-01,1.97E-01,2.43E-01,2.42E+02,1.51E+01,2.57E+02,0.00038441,0.000401005
2.26E+04,9.94E+04,2.12E+02,2.60E+00,1.15E-02,8.52E+01,4.90E-05,3.65E-01,1.97E-01,2.43E-01,2.42E+02,1.52E+01,2.58E+02,0.00038441,0.000401005
2.27E+04,9.95E+04,5.14E+01,7.54E-01,1.15E-02,8.52E+01,4.90E-05,3.66E-01,1.98E-01,2.42E-01,2.43E+02,1.52E+01,2.58E+02,0.000383971,0.000400549
2.27E+04,99500,2.12E+02,2.60E+00,1.15E-02,8.52E+01,4.90E-05,3.66E-01,1.98E-01,2.42E-01,2.43E+02,1.51E+01,2.58E+02,0.000383969,0.000400547
2.27E+04,9.96E+04,5.14E+01,7.53E-01,1.15E-02,8.52E+01,4.89E-05,3.65E-01,1.97E-01,2.43E-01,2.43E+02,1.51E+01,2.58E+02,0.000383532,0.000400094
2.27E+04,9.96E+04,2.12E+02,2.60E+00,1.15E-02,8.52E+01,4.89E-05,3.65E-01,1.97E-01,2.43E-01,2.43E+02,1.52E+01,2.58E+02,0.000383532,0.000400094
2.27E+04,9.97E+04,5.14E+01,7.53E-01,1.15E-02,8.52E+01,4.89E-05,3.65E-01,1.97E-01,2.43E-01,2.42E+02,1.52E+01,2.58E+02,0.000383094,0.00039964
2.27E+04,9.97E+04,2.12E+02,2.60E+00,1.15E-02,8.52E+01,4.89E-05,3.65E-01,1.97E-01,2.43E-01,2.42E+02,1.53E+01,2.58E+02,0.000383094,0.00039964
2.27E+04,9.98E+04,5.15E+01,7.53E-01,1.15E-02,8.52E+01,4.88E-05,3.65E-01,1.97E-01,2.43E-01,2.43E+02,1.53E+01,2.58E+02,0.000382658,0.000399187
2.27E+04,9.98E+04,2.12E+02,2.60E+00,1.15E-02,8.52E+01,4.88E-05,3.65E-01,1.97E-01,2.43E-01,2.43E+02,1.56E+01,2.58E+02,0.000382658,0.000399187
2.27E+04,99899,5.20E+01,7.52E-01,1.17E-02,8.52E+01,4.88E-05,3.63E-01,1.94E-01,2.47E-01,2.42E+02,1.56E+01,2.57E+02,0.000382224,0.000398737
2.27E+04,9.99E+04,2.10E+02,2.60E+00,1.17E-02,8.52E+01,4.88E-05,3.63E-01,1.94E-01,2.47E-01,2.42E+02,1.57E+01,2.58E+02,0.000382222,0.000398735
2.28E+04,99999,5.20E+01,7.53E-01,1.15E-02,8.53E+01,4.87E-05,3.66E-01,1.97E-01,2.45E-01,2.44E+02,1.57E+01,2.59E+02,0.000381789,0.000398286
2.28E+04,100000,2.12E+02,2.60E+00,1.15E-02,8.53E+01,4.87E-05,3.66E-01,1.97E-01,2.45E-01,2.44E+02,1.49E+01,2.58E+02,0.000381785,0.000398281
2.28E+04,1.00E+05,5.08E+01,7.53E-01,1.15E-02,8.53E+01,4.87E-05,3.65E-01,1.98E-01,2.40E-01,2.42E+02,1.49E+01,2.57E+02,0.000381353,0.000397833
2.28E+04,1.00E+05,2.12E+02,2.60E+00,1.15E-02,8.53E+01,4.87E-05,3.65E-01,1.98E-01,2.40E-01,2.42E+02,1.37E+01,2.56E+02,0.000381353,0.000397833
2.28E+04,1.00E+05,4.89E+01,7.43E-01,1.52E-02,8.53E+01,4.86E-05,2.41E-02,2.41E-02,0,1.82E+01,1.37E+01,3.19E+01,0.00038092,0.000397384
2.28E+04,1.00E+05,5.11E+01,7.51E-01,1.15E-02,8.53E+01,4.86E-05,3.64E-01,1.97E-01,2.42E-01,2.42E+02,1.50E+01,2.57E+02,0.000380487,0.000396936
2.28E+04,1.00E+05,2.11E+02,2.60E+00,1.15E-02,8.53E+01,4.86E-05,3.64E-01,1.97E-01,2.42E-01,2.42E+02,1.50E+01,2.57E+02,0.000380487,0.000396936
2.29E+04,1.00E+05,5.11E+01,7.51E-01,1.16E-02,8.53E+01,4.85E-05,3.63E-01,1.96E-01,2.43E-01,2.41E+02,1.51E+01,2.56E+02,0.000380056,0.000396488
2.29E+04,1.00E+05,2.10E+02,2.60E+00,1.16E-02,8.53E+01,4.85E-05,3.63E-01,1.96E-01,2.43E-01,2.41E+02,1.51E+01,2.56E+02,0.000380056,0.000396488
2.29E+04,1.00E+05,5.11E+01,7.53E-01,1.16E-02,8.53E+01,4.85E-05,3.63E-01,1.96E-01,2.43E-01,2.41E+02,1.51E+01,2.56E+02,0.000379626,0.000396042
