Repository: ckrmustafa/Damage_Tolerance_of_Adhesive_Bonds

# Damage_Tolerance_of_Adhesive_Bonds
R Shiny dashboard for machine learning regression and data analysis on adhesive bond damage tolerance datasets.

File: E-001-I-processed.csv (part 8 of 25)
t,N,F,d,C,a,dadN,G_max,Delta_sqrt(G),R,Cyclic_Energy,Monotonic_Energy,Total_Energy,dU_cyc/dN,dU_tot/dN
[s],[cycles],[N],[mm],[mm/N],[mm],[mm/cycle],[N/mm],[N/mm],[-],[mJ],[mJ],[mJ],[mJ],[mJ]
2.29E+04,1.00E+05,2.10E+02,2.60E+00,1.16E-02,8.53E+01,4.85E-05,3.63E-01,1.96E-01,2.43E-01,2.41E+02,1.51E+01,2.56E+02,0.000379626,0.000396042
2.29E+04,100599,2.12E+02,2.60E+00,1.16E-02,8.53E+01,4.85E-05,3.66E-01,1.97E-01,2.47E-01,2.44E+02,1.58E+01,2.60E+02,0.000379199,0.000395599
2.29E+04,100599,5.23E+01,7.51E-01,1.16E-02,8.53E+01,4.85E-05,3.66E-01,1.97E-01,2.47E-01,2.44E+02,1.58E+01,2.60E+02,0.000379199,0.000395599
2.29E+04,100699,5.17E+01,7.51E-01,1.16E-02,8.53E+01,4.84E-05,3.65E-01,1.97E-01,2.44E-01,2.43E+02,1.54E+01,2.59E+02,0.00037877,0.000395154
2.29E+04,100700,2.12E+02,2.60E+00,1.16E-02,8.53E+01,4.84E-05,3.65E-01,1.97E-01,2.44E-01,2.43E+02,1.54E+01,2.59E+02,0.000378766,0.00039515
2.29E+04,100799,5.17E+01,7.52E-01,1.16E-02,8.53E+01,4.84E-05,3.64E-01,1.96E-01,2.45E-01,2.42E+02,1.55E+01,2.58E+02,0.000378343,0.000394711
2.29E+04,1.01E+05,2.11E+02,2.60E+00,1.16E-02,8.53E+01,4.84E-05,3.64E-01,1.96E-01,2.45E-01,2.42E+02,1.55E+01,2.58E+02,0.00037834,0.000394708
2.30E+04,1.01E+05,5.06E+01,7.52E-01,1.15E-02,8.53E+01,4.83E-05,3.65E-01,1.98E-01,2.39E-01,2.42E+02,1.47E+01,2.57E+02,0.000377914,0.000394266
2.30E+04,100900,2.11E+02,2.60E+00,1.15E-02,8.53E+01,4.83E-05,3.65E-01,1.98E-01,2.39E-01,2.42E+02,1.47E+01,2.57E+02,0.000377912,0.000394264
2.30E+04,100999,5.16E+01,7.52E-01,1.16E-02,8.53E+01,4.83E-05,3.65E-01,1.96E-01,2.44E-01,2.43E+02,1.54E+01,2.58E+02,0.00037749,0.000393826
2.30E+04,101000,2.11E+02,2.60E+00,1.16E-02,8.53E+01,4.83E-05,3.65E-01,1.96E-01,2.44E-01,2.43E+02,1.54E+01,2.58E+02,0.000377486,0.000393822
2.30E+04,1.01E+05,5.09E+01,7.51E-01,1.15E-02,8.53E+01,4.82E-05,3.65E-01,1.98E-01,2.41E-01,2.42E+02,1.49E+01,2.57E+02,0.000377063,0.000393383
2.30E+04,101100,2.12E+02,2.60E+00,1.15E-02,8.53E+01,4.82E-05,3.65E-01,1.98E-01,2.41E-01,2.42E+02,1.49E+01,2.57E+02,0.000377061,0.000393381
2.30E+04,1.01E+05,5.09E+01,7.50E-01,1.16E-02,8.53E+01,4.82E-05,3.63E-01,1.97E-01,2.42E-01,2.41E+02,1.50E+01,2.56E+02,0.000376639,0.000392943
2.30E+04,1.01E+05,2.11E+02,2.60E+00,1.16E-02,8.53E+01,4.82E-05,3.63E-01,1.97E-01,2.42E-01,2.41E+02,1.50E+01,2.56E+02,0.000376639,0.000392943
2.31E+04,101299,5.18E+01,7.53E-01,1.16E-02,8.53E+01,4.81E-05,3.63E-01,1.95E-01,2.46E-01,2.42E+02,1.56E+01,2.57E+02,0.000376218,0.000392507
2.31E+04,1.01E+05,2.10E+02,2.60E+00,1.16E-02,8.53E+01,4.81E-05,3.63E-01,1.95E-01,2.46E-01,2.42E+02,1.56E+01,2.57E+02,0.000376216,0.000392504
2.31E+04,1.01E+05,5.06E+01,7.52E-01,1.15E-02,8.53E+01,4.81E-05,3.64E-01,1.97E-01,2.40E-01,2.41E+02,1.48E+01,2.56E+02,0.000375794,0.000392066
2.31E+04,1.01E+05,2.11E+02,2.60E+00,1.15E-02,8.53E+01,4.81E-05,3.64E-01,1.97E-01,2.40E-01,2.41E+02,1.48E+01,2.56E+02,0.000375794,0.000392066
2.31E+04,101499,5.26E+01,7.53E-01,1.17E-02,8.53E+01,4.80E-05,3.63E-01,1.94E-01,2.50E-01,2.42E+02,1.62E+01,2.59E+02,0.000375375,0.000391632
2.31E+04,1.01E+05,2.10E+02,2.60E+00,1.17E-02,8.53E+01,4.80E-05,3.63E-01,1.94E-01,2.50E-01,2.42E+02,1.62E+01,2.59E+02,0.000375373,0.000391629
2.31E+04,101599,5.18E+01,7.52E-01,1.16E-02,8.53E+01,4.80E-05,3.63E-01,1.95E-01,2.46E-01,2.42E+02,1.56E+01,2.58E+02,0.000374954,0.000391195
2.31E+04,1.02E+05,2.10E+02,2.60E+00,1.16E-02,8.53E+01,4.80E-05,3.63E-01,1.95E-01,2.46E-01,2.42E+02,1.56E+01,2.58E+02,0.000374952,0.000391193
2.32E+04,101699,5.18E+01,7.52E-01,1.16E-02,8.53E+01,4.80E-05,3.63E-01,1.96E-01,2.45E-01,2.42E+02,1.55E+01,2.58E+02,0.000374535,0.00039076
2.32E+04,1.02E+05,2.11E+02,2.60E+00,1.16E-02,8.53E+01,4.80E-05,3.63E-01,1.96E-01,2.45E-01,2.42E+02,1.55E+01,2.58E+02,0.000374533,0.000390758
2.32E+04,101799,5.18E+01,7.53E-01,1.15E-02,8.53E+01,4.79E-05,3.64E-01,1.96E-01,2.45E-01,2.42E+02,1.55E+01,2.58E+02,0.000374116,0.000390326
2.32E+04,101800,2.11E+02,2.60E+00,1.15E-02,8.53E+01,4.79E-05,3.64E-01,1.96E-01,2.45E-01,2.42E+02,1.55E+01,2.58E+02,0.000374112,0.000390321
2.32E+04,1.02E+05,5.07E+01,7.53E-01,1.16E-02,8.53E+01,4.79E-05,3.62E-01,1.96E-01,2.41E-01,2.40E+02,1.49E+01,2.55E+02,0.000373696,0.00038989
2.32E+04,1.02E+05,2.10E+02,2.60E+00,1.16E-02,8.53E+01,4.79E-05,3.62E-01,1.96E-01,2.41E-01,2.40E+02,1.49E+01,2.55E+02,0.000373696,0.00038989
2.32E+04,1.02E+05,5.11E+01,7.51E-01,1.15E-02,8.53E+01,4.78E-05,3.64E-01,1.97E-01,2.42E-01,2.42E+02,1.51E+01,2.57E+02,0.000373279,0.000389458
2.32E+04,102000,2.11E+02,2.60E+00,1.15E-02,8.53E+01,4.78E-05,3.64E-01,1.97E-01,2.42E-01,2.42E+02,1.51E+01,2.57E+02,0.000373277,0.000389456
2.32E+04,1.02E+05,5.07E+01,7.52E-01,1.15E-02,8.54E+01,4.78E-05,3.63E-01,1.97E-01,2.41E-01,2.41E+02,1.48E+01,2.56E+02,0.000372863,0.000389026
2.32E+04,1.02E+05,2.11E+02,2.60E+00,1.15E-02,8.54E+01,4.78E-05,3.63E-01,1.97E-01,2.41E-01,2.41E+02,1.48E+01,2.56E+02,0.000372863,0.000389026
2.33E+04,1.02E+05,5.13E+01,7.52E-01,1.16E-02,8.54E+01,4.77E-05,3.63E-01,1.96E-01,2.43E-01,2.42E+02,1.52E+01,2.57E+02,0.000372448,0.000388595
2.33E+04,1.02E+05,2.11E+02,2.60E+00,1.16E-02,8.54E+01,4.77E-05,3.63E-01,1.96E-01,2.43E-01,2.42E+02,1.52E+01,2.57E+02,0.000372448,0.000388595
2.33E+04,102299,5.20E+01,7.52E-01,1.16E-02,8.54E+01,4.77E-05,3.63E-01,1.95E-01,2.47E-01,2.42E+02,1.58E+01,2.58E+02,0.000372036,0.000388168
2.33E+04,1.02E+05,2.11E+02,2.60E+00,1.16E-02,8.54E+01,4.77E-05,3.63E-01,1.95E-01,2.47E-01,2.42E+02,1.58E+01,2.58E+02,0.000372034,0.000388166
2.33E+04,1.02E+05,5.07E+01,7.52E-01,1.16E-02,8.54E+01,4.76E-05,3.61E-01,1.95E-01,2.42E-01,2.40E+02,1.49E+01,2.55E+02,0.00037162,0.000387737
2.33E+04,1.02E+05,2.10E+02,2.60E+00,1.16E-02,8.54E+01,4.76E-05,3.61E-01,1.95E-01,2.42E-01,2.40E+02,1.49E+01,2.55E+02,0.00037162,0.000387737
2.33E+04,102499,5.13E+01,7.52E-01,1.16E-02,8.54E+01,4.76E-05,3.63E-01,1.96E-01,2.44E-01,2.41E+02,1.52E+01,2.57E+02,0.00037121,0.000387311
2.33E+04,1.02E+05,2.10E+02,2.60E+00,1.16E-02,8.54E+01,4.76E-05,3.63E-01,1.96E-01,2.44E-01,2.41E+02,1.52E+01,2.57E+02,0.000371208,0.000387309
2.34E+04,102599,5.19E+01,7.51E-01,1.16E-02,8.54E+01,4.76E-05,3.63E-01,1.95E-01,2.47E-01,2.42E+02,1.57E+01,2.58E+02,0.000370798,0.000386884
2.34E+04,1.03E+05,2.10E+02,2.60E+00,1.16E-02,8.54E+01,4.76E-05,3.63E-01,1.95E-01,2.47E-01,2.42E+02,1.57E+01,2.58E+02,0.000370796,0.000386881
2.34E+04,102699,5.19E+01,7.52E-01,1.16E-02,8.54E+01,4.75E-05,3.62E-01,1.94E-01,2.47E-01,2.42E+02,1.57E+01,2.58E+02,0.000370387,0.000386457
2.34E+04,1.03E+05,2.10E+02,2.60E+00,1.16E-02,8.54E+01,4.75E-05,3.62E-01,1.94E-01,2.47E-01,2.42E+02,1.57E+01,2.58E+02,0.000370385,0.000386455
2.34E+04,102799,5.14E+01,7.50E-01,1.16E-02,8.54E+01,4.75E-05,3.63E-01,1.96E-01,2.43E-01,2.42E+02,1.53E+01,2.57E+02,0.000369977,0.000386032
2.34E+04,102800,2.11E+02,2.60E+00,1.16E-02,8.54E+01,4.75E-05,3.63E-01,1.96E-01,2.43E-01,2.42E+02,1.53E+01,2.57E+02,0.000369973,0.000386028
2.34E+04,102899,5.20E+01,7.51E-01,1.17E-02,8.54E+01,4.74E-05,3.61E-01,1.94E-01,2.48E-01,2.42E+02,1.58E+01,2.57E+02,0.000369568,0.000385607
2.34E+04,1.03E+05,2.10E+02,2.60E+00,1.17E-02,8.54E+01,4.74E-05,3.61E-01,1.94E-01,2.48E-01,2.42E+02,1.58E+01,2.57E+02,0.000369566,0.000385605
2.34E+04,102999,5.13E+01,7.51E-01,1.16E-02,8.54E+01,4.74E-05,3.64E-01,1.96E-01,2.43E-01,2.42E+02,1.53E+01,2.58E+02,0.00036916,0.000385184
2.34E+04,103000,2.11E+02,2.60E+00,1.16E-02,8.54E+01,4.74E-05,3.64E-01,1.96E-01,2.43E-01,2.42E+02,1.53E+01,2.58E+02,0.000369156,0.00038518
2.35E+04,1.03E+05,5.07E+01,7.51E-01,1.16E-02,8.54E+01,4.73E-05,3.62E-01,1.96E-01,2.41E-01,2.41E+02,1.49E+01,2.56E+02,0.00036875,0.000384759
2.35E+04,1.03E+05,2.10E+02,2.60E+00,1.16E-02,8.54E+01,4.73E-05,3.62E-01,1.96E-01,2.41E-01,2.41E+02,1.49E+01,2.56E+02,0.00036875,0.000384759
2.35E+04,1.03E+05,5.07E+01,7.52E-01,1.16E-02,8.54E+01,4.73E-05,3.62E-01,1.96E-01,2.41E-01,2.41E+02,1.49E+01,2.56E+02,0.000368344,0.000384337
2.35E+04,1.03E+05,2.10E+02,2.60E+00,1.16E-02,8.54E+01,4.73E-05,3.62E-01,1.96E-01,2.41E-01,2.41E+02,1.49E+01,2.56E+02,0.000368344,0.000384337
2.35E+04,103299,5.17E+01,7.54E-01,1.16E-02,8.54E+01,4.72E-05,3.63E-01,1.95E-01,2.46E-01,2.42E+02,1.55E+01,2.57E+02,0.00036794,0.000383918
2.35E+04,103300,2.11E+02,2.60E+00,1.16E-02,8.54E+01,4.72E-05,3.63E-01,1.95E-01,2.46E-01,2.42E+02,1.55E+01,2.57E+02,0.000367936,0.000383914
2.36E+04,103399,5.16E+01,7.54E-01,1.16E-02,8.54E+01,4.72E-05,3.62E-01,1.95E-01,2.45E-01,2.41E+02,1.55E+01,2.57E+02,0.000367535,0.000383498
2.36E+04,103400,2.10E+02,2.60E+00,1.16E-02,8.54E+01,4.72E-05,3.62E-01,1.95E-01,2.45E-01,2.41E+02,1.55E+01,2.57E+02,0.000367531,0.000383494
2.36E+04,1.03E+05,5.12E+01,7.54E-01,1.16E-02,8.54E+01,4.72E-05,3.62E-01,1.95E-01,2.44E-01,2.41E+02,1.52E+01,2.56E+02,0.000367129,0.000383077
2.36E+04,1.03E+05,2.10E+02,2.60E+00,1.16E-02,8.54E+01,4.72E-05,3.62E-01,1.95E-01,2.44E-01,2.41E+02,1.52E+01,2.56E+02,0.000367129,0.000383077
2.36E+04,103599,5.18E+01,7.52E-01,1.17E-02,8.54E+01,4.71E-05,3.62E-01,1.94E-01,2.47E-01,2.42E+02,1.57E+01,2.57E+02,0.000366728,0.00038266
2.36E+04,1.04E+05,2.10E+02,2.60E+00,1.17E-02,8.54E+01,4.71E-05,3.62E-01,1.94E-01,2.47E-01,2.42E+02,1.57E+01,2.57E+02,0.000366726,0.000382658
2.36E+04,1.04E+05,5.12E+01,7.55E-01,1.15E-02,8.54E+01,4.71E-05,3.63E-01,1.96E-01,2.42E-01,2.42E+02,1.51E+01,2.57E+02,0.000366323,0.000382241
2.36E+04,103700,2.11E+02,2.60E+00,1.15E-02,8.54E+01,4.71E-05,3.63E-01,1.96E-01,2.42E-01,2.42E+02,1.51E+01,2.57E+02,0.000366321,0.000382239
2.36E+04,103799,5.17E+01,7.53E-01,1.16E-02,8.54E+01,4.70E-05,3.63E-01,1.95E-01,2.46E-01,2.42E+02,1.55E+01,2.58E+02,0.000365924,0.000381826
2.36E+04,103800,2.11E+02,2.60E+00,1.16E-02,8.54E+01,4.70E-05,3.63E-01,1.95E-01,2.46E-01,2.42E+02,1.55E+01,2.58E+02,0.00036592,0.000381822
2.37E+04,103899,5.17E+01,7.54E-01,1.17E-02,8.54E+01,4.70E-05,3.61E-01,1.94E-01,2.47E-01,2.41E+02,1.56E+01,2.57E+02,0.000365523,0.00038141
2.37E+04,1.04E+05,2.10E+02,2.60E+00,1.17E-02,8.54E+01,4.70E-05,3.61E-01,1.94E-01,2.47E-01,2.41E+02,1.56E+01,2.57E+02,0.000365521,0.000381408
2.37E+04,1.04E+05,5.11E+01,7.52E-01,1.16E-02,8.54E+01,4.69E-05,3.61E-01,1.95E-01,2.44E-01,2.41E+02,1.52E+01,2.56E+02,0.000365121,0.000380993
2.37E+04,1.04E+05,2.10E+02,2.60E+00,1.16E-02,8.54E+01,4.69E-05,3.61E-01,1.95E-01,2.44E-01,2.41E+02,1.52E+01,2.56E+02,0.000365121,0.000380993
2.37E+04,104099,5.17E+01,7.54E-01,1.17E-02,8.54E+01,4.69E-05,3.60E-01,1.93E-01,2.47E-01,2.40E+02,1.57E+01,2.56E+02,0.000364724,0.000380581
2.37E+04,1.04E+05,2.09E+02,2.60E+00,1.17E-02,8.54E+01,4.69E-05,3.60E-01,1.93E-01,2.47E-01,2.40E+02,1.57E+01,2.56E+02,0.000364722,0.000380579
2.37E+04,104199,5.18E+01,7.54E-01,1.16E-02,8.55E+01,4.69E-05,3.63E-01,1.95E-01,2.45E-01,2.42E+02,1.55E+01,2.58E+02,0.000364326,0.000380168
2.37E+04,104200,2.11E+02,2.60E+00,1.16E-02,8.55E+01,4.69E-05,3.63E-01,1.95E-01,2.45E-01,2.42E+02,1.55E+01,2.58E+02,0.000364322,0.000380164
2.38E+04,1.04E+05,5.11E+01,7.50E-01,1.17E-02,8.55E+01,4.68E-05,3.60E-01,1.94E-01,2.44E-01,2.40E+02,1.52E+01,2.56E+02,0.000363926,0.000379753
2.38E+04,1.04E+05,2.09E+02,2.60E+00,1.17E-02,8.55E+01,4.68E-05,3.60E-01,1.94E-01,2.44E-01,2.40E+02,1.52E+01,2.56E+02,0.000363926,0.000379753
2.38E+04,1.04E+05,5.00E+01,7.51E-01,1.15E-02,8.55E+01,4.68E-05,3.62E-01,1.97E-01,2.38E-01,2.40E+02,1.44E+01,2.54E+02,0.000363529,0.000379342
2.38E+04,1.04E+05,2.10E+02,2.60E+00,1.15E-02,8.55E+01,4.68E-05,3.62E-01,1.97E-01,2.38E-01,2.40E+02,1.44E+01,2.54E+02,0.000363529,0.000379342
2.38E+04,104499,5.16E+01,7.50E-01,1.17E-02,8.55E+01,4.67E-05,3.62E-01,1.95E-01,2.46E-01,2.42E+02,1.55E+01,2.57E+02,0.000363136,0.000378933
2.38E+04,1.04E+05,2.10E+02,2.60E+00,1.17E-02,8.55E+01,4.67E-05,3.62E-01,1.95E-01,2.46E-01,2.42E+02,1.55E+01,2.57E+02,0.000363134,0.000378931
2.38E+04,1.05E+05,5.10E+01,7.51E-01,1.16E-02,8.55E+01,4.67E-05,3.62E-01,1.95E-01,2.43E-01,2.41E+02,1.51E+01,2.56E+02,0.000362739,0.000378521
2.38E+04,1.05E+05,2.10E+02,2.60E+00,1.16E-02,8.55E+01,4.67E-05,3.62E-01,1.95E-01,2.43E-01,2.41E+02,1.51E+01,2.56E+02,0.000362739,0.000378521
2.38E+04,1.05E+05,5.08E+01,7.50E-01,1.16E-02,8.55E+01,4.66E-05,3.61E-01,1.95E-01,2.42E-01,2.41E+02,1.50E+01,2.56E+02,0.000362344,0.000378112
2.38E+04,1.05E+05,2.10E+02,2.60E+00,1.16E-02,8.55E+01,4.66E-05,3.61E-01,1.95E-01,2.42E-01,2.41E+02,1.50E+01,2.56E+02,0.000362344,0.000378112
2.39E+04,104799,5.15E+01,7.50E-01,1.17E-02,8.55E+01,4.66E-05,3.61E-01,1.95E-01,2.45E-01,2.41E+02,1.55E+01,2.57E+02,0.000361953,0.000377706
2.39E+04,1.05E+05,2.10E+02,2.60E+00,1.17E-02,8.55E+01,4.66E-05,3.61E-01,1.95E-01,2.45E-01,2.41E+02,1.55E+01,2.57E+02,0.000361951,0.000377704
2.39E+04,104899,5.15E+01,7.50E-01,1.16E-02,8.55E+01,4.66E-05,3.62E-01,1.95E-01,2.45E-01,2.42E+02,1.54E+01,2.57E+02,0.00036156,0.000377298
2.39E+04,104900,2.10E+02,2.60E+00,1.16E-02,8.55E+01,4.66E-05,3.62E-01,1.95E-01,2.45E-01,2.42E+02,1.54E+01,2.57E+02,0.000361556,0.000377294
2.39E+04,1.05E+05,5.04E+01,7.50E-01,1.16E-02,8.55E+01,4.65E-05,3.60E-01,1.95E-01,2.41E-01,2.40E+02,1.48E+01,2.55E+02,0.000361166,0.00037689
2.39E+04,1.05E+05,2.09E+02,2.60E+00,1.16E-02,8.55E+01,4.65E-05,3.60E-01,1.95E-01,2.41E-01,2.40E+02,1.48E+01,2.55E+02,0.000361166,0.00037689
2.39E+04,1.05E+05,5.10E+01,7.49E-01,1.16E-02,8.55E+01,4.65E-05,3.61E-01,1.95E-01,2.43E-01,2.41E+02,1.51E+01,2.56E+02,0.000360775,0.000376484
2.39E+04,1.05E+05,2.10E+02,2.60E+00,1.16E-02,8.55E+01,4.65E-05,3.61E-01,1.95E-01,2.43E-01,2.41E+02,1.51E+01,2.56E+02,0.000360775,0.000376484
2.39E+04,1.05E+05,5.09E+01,7.51E-01,1.16E-02,8.55E+01,4.64E-05,3.61E-01,1.95E-01,2.43E-01,2.40E+02,1.50E+01,2.56E+02,0.000360385,0.000376079
2.39E+04,1.05E+05,2.10E+02,2.60E+00,1.16E-02,8.55E+01,4.64E-05,3.61E-01,1.95E-01,2.43E-01,2.40E+02,1.50E+01,2.56E+02,0.000360385,0.000376079
2.40E+04,1.05E+05,5.07E+01,7.52E-01,1.16E-02,8.55E+01,4.64E-05,3.61E-01,1.96E-01,2.41E-01,2.41E+02,1.49E+01,2.55E+02,0.000359996,0.000375675
2.40E+04,105300,2.10E+02,2.60E+00,1.16E-02,8.55E+01,4.64E-05,3.61E-01,1.96E-01,2.41E-01,2.41E+02,1.49E+01,2.55E+02,0.000359994,0.000375673
2.40E+04,105399,5.11E+01,7.52E-01,1.17E-02,8.55E+01,4.63E-05,3.60E-01,1.94E-01,2.44E-01,2.40E+02,1.52E+01,2.55E+02,0.000359609,0.000375274
2.40E+04,1.05E+05,2.09E+02,2.60E+00,1.17E-02,8.55E+01,4.63E-05,3.60E-01,1.94E-01,2.44E-01,2.40E+02,1.52E+01,2.55E+02,0.000359607,0.000375272
2.40E+04,105499,5.11E+01,7.51E-01,1.16E-02,8.55E+01,4.63E-05,3.61E-01,1.95E-01,2.44E-01,2.41E+02,1.52E+01,2.56E+02,0.000359221,0.000374871
2.40E+04,105500,2.10E+02,2.60E+00,1.16E-02,8.55E+01,4.63E-05,3.61E-01,1.95E-01,2.44E-01,2.41E+02,1.52E+01,2.56E+02,0.000359217,0.000374867
2.40E+04,105599,5.10E+01,7.50E-01,1.17E-02,8.55E+01,4.63E-05,3.60E-01,1.94E-01,2.44E-01,2.40E+02,1.52E+01,2.55E+02,0.000358834,0.000374469
2.40E+04,1.06E+05,2.09E+02,2.60E+00,1.17E-02,8.55E+01,4.63E-05,3.60E-01,1.94E-01,2.44E-01,2.40E+02,1.52E+01,2.55E+02,0.000358832,0.000374467
2.41E+04,1.06E+05,5.05E+01,7.53E-01,1.17E-02,8.55E+01,4.62E-05,3.59E-01,1.94E-01,2.42E-01,2.39E+02,1.49E+01,2.54E+02,0.000358446,0.000374067
2.41E+04,1.06E+05,2.09E+02,2.60E+00,1.17E-02,8.55E+01,4.62E-05,3.59E-01,1.94E-01,2.42E-01,2.39E+02,1.49E+01,2.54E+02,0.000358446,0.000374067
2.41E+04,105799,5.11E+01,7.52E-01,1.17E-02,8.55E+01,4.62E-05,3.60E-01,1.94E-01,2.44E-01,2.40E+02,1.52E+01,2.55E+02,0.000358062,0.000373669
2.41E+04,1.06E+05,2.09E+02,2.60E+00,1.17E-02,8.55E+01,4.62E-05,3.60E-01,1.94E-01,2.44E-01,2.40E+02,1.52E+01,2.55E+02,0.00035806,0.000373667
2.41E+04,105899,5.12E+01,7.51E-01,1.17E-02,8.55E+01,4.61E-05,3.59E-01,1.93E-01,2.45E-01,2.40E+02,1.53E+01,2.55E+02,0.000357677,0.000373269
2.41E+04,1.06E+05,2.09E+02,2.60E+00,1.17E-02,8.55E+01,4.61E-05,3.59E-01,1.93E-01,2.45E-01,2.40E+02,1.53E+01,2.55E+02,0.000357675,0.000373267
2.41E+04,105999,5.11E+01,7.50E-01,1.16E-02,8.55E+01,4.61E-05,3.61E-01,1.95E-01,2.43E-01,2.41E+02,1.52E+01,2.56E+02,0.000357293,0.000372871
2.41E+04,106000,2.10E+02,2.60E+00,1.16E-02,8.55E+01,4.61E-05,3.61E-01,1.95E-01,2.43E-01,2.41E+02,1.52E+01,2.56E+02,0.00035729,0.000372867
2.41E+04,106099,5.11E+01,7.50E-01,1.16E-02,8.55E+01,4.61E-05,3.62E-01,1.95E-01,2.43E-01,2.41E+02,1.51E+01,2.57E+02,0.00035691,0.000372473
2.41E+04,106100,2.10E+02,2.60E+00,1.16E-02,8.55E+01,4.61E-05,3.62E-01,1.95E-01,2.43E-01,2.41E+02,1.51E+01,2.57E+02,0.000356906,0.000372469
2.42E+04,106199,5.24E+01,7.51E-01,1.17E-02,8.55E+01,4.60E-05,3.61E-01,1.93E-01,2.50E-01,2.42E+02,1.61E+01,2.58E+02,0.000356528,0.000372076
2.42E+04,106200,2.10E+02,2.60E+00,1.17E-02,8.55E+01,4.60E-05,3.61E-01,1.93E-01,2.50E-01,2.42E+02,1.61E+01,2.58E+02,0.000356524,0.000372072
2.42E+04,106299,5.12E+01,7.52E-01,1.17E-02,8.55E+01,4.60E-05,3.60E-01,1.94E-01,2.45E-01,2.41E+02,1.53E+01,2.56E+02,0.000356146,0.00037168
2.42E+04,1.06E+05,2.09E+02,2.60E+00,1.17E-02,8.55E+01,4.60E-05,3.60E-01,1.94E-01,2.45E-01,2.41E+02,1.53E+01,2.56E+02,0.000356144,0.000371678
2.42E+04,1.06E+05,5.06E+01,7.51E-01,1.16E-02,8.56E+01,4.59E-05,3.61E-01,1.96E-01,2.41E-01,2.41E+02,1.48E+01,2.55E+02,0.000355763,0.000371283
2.42E+04,106400,2.10E+02,2.60E+00,1.16E-02,8.56E+01,4.59E-05,3.61E-01,1.96E-01,2.41E-01,2.41E+02,1.48E+01,2.55E+02,0.000355761,0.000371281
2.43E+04,106499,5.13E+01,7.51E-01,1.17E-02,8.56E+01,4.59E-05,3.59E-01,1.93E-01,2.46E-01,2.40E+02,1.54E+01,2.56E+02,0.000355385,0.00037089
2.43E+04,1.06E+05,2.09E+02,2.60E+00,1.17E-02,8.56E+01,4.59E-05,3.59E-01,1.93E-01,2.46E-01,2.40E+02,1.54E+01,2.56E+02,0.000355383,0.000370888
2.43E+04,106599,5.13E+01,7.51E-01,1.17E-02,8.56E+01,4.59E-05,3.59E-01,1.93E-01,2.46E-01,2.40E+02,1.54E+01,2.55E+02,0.000355006,0.000370497
2.43E+04,1.07E+05,2.09E+02,2.60E+00,1.17E-02,8.56E+01,4.59E-05,3.59E-01,1.93E-01,2.46E-01,2.40E+02,1.54E+01,2.55E+02,0.000355004,0.000370495
2.43E+04,106699,5.13E+01,7.51E-01,1.17E-02,8.56E+01,4.58E-05,3.60E-01,1.94E-01,2.45E-01,2.41E+02,1.54E+01,2.56E+02,0.000354627,0.000370104
2.43E+04,1.07E+05,2.09E+02,2.60E+00,1.17E-02,8.56E+01,4.58E-05,3.60E-01,1.94E-01,2.45E-01,2.41E+02,1.54E+01,2.56E+02,0.000354625,0.000370102
2.43E+04,1.07E+05,5.07E+01,7.50E-01,1.17E-02,8.56E+01,4.58E-05,3.58E-01,1.93E-01,2.44E-01,2.39E+02,1.51E+01,2.54E+02,0.000354247,0.00036971
2.43E+04,1.07E+05,2.08E+02,2.60E+00,1.17E-02,8.56E+01,4.58E-05,3.58E-01,1.93E-01,2.44E-01,2.39E+02,1.51E+01,2.54E+02,0.000354247,0.00036971
2.43E+04,106899,5.14E+01,7.52E-01,1.16E-02,8.56E+01,4.57E-05,3.61E-01,1.94E-01,2.45E-01,2.41E+02,1.54E+01,2.57E+02,0.000353872,0.00036932
2.43E+04,106900,2.10E+02,2.60E+00,1.16E-02,8.56E+01,4.57E-05,3.61E-01,1.94E-01,2.45E-01,2.41E+02,1.54E+01,2.57E+02,0.000353868,0.000369316
2.44E+04,1.07E+05,5.08E+01,7.51E-01,1.16E-02,8.56E+01,4.57E-05,3.61E-01,1.95E-01,2.42E-01,2.40E+02,1.49E+01,2.55E+02,0.000353494,0.000368928
2.44E+04,107000,2.10E+02,2.60E+00,1.16E-02,8.56E+01,4.57E-05,3.61E-01,1.95E-01,2.42E-01,2.40E+02,1.49E+01,2.55E+02,0.000353492,0.000368926
2.44E+04,1.07E+05,5.09E+01,7.51E-01,1.17E-02,8.56E+01,4.56E-05,3.59E-01,1.94E-01,2.44E-01,2.40E+02,1.51E+01,2.55E+02,0.000353118,0.000368538
2.44E+04,1.07E+05,2.09E+02,2.60E+00,1.17E-02,8.56E+01,4.56E-05,3.59E-01,1.94E-01,2.44E-01,2.40E+02,1.51E+01,2.55E+02,0.000353118,0.000368538
2.44E+04,1.07E+05,5.08E+01,7.52E-01,1.17E-02,8.56E+01,4.56E-05,3.58E-01,1.93E-01,2.44E-01,2.39E+02,1.51E+01,2.54E+02,0.000352744,0.000368149
2.44E+04,1.07E+05,2.09E+02,2.60E+00,1.17E-02,8.56E+01,4.56E-05,3.58E-01,1.93E-01,2.44E-01,2.39E+02,1.51E+01,2.54E+02,0.000352744,0.000368149
2.44E+04,1.07E+05,5.08E+01,7.53E-01,1.16E-02,8.56E+01,4.56E-05,3.60E-01,1.94E-01,2.43E-01,2.40E+02,1.50E+01,2.55E+02,0.000352369,0.000367761
2.44E+04,107300,2.09E+02,2.60E+00,1.16E-02,8.56E+01,4.56E-05,3.60E-01,1.94E-01,2.43E-01,2.40E+02,1.50E+01,2.55E+02,0.000352368,0.000367759
2.45E+04,1.07E+05,5.09E+01,7.55E-01,1.16E-02,8.56E+01,4.55E-05,3.61E-01,1.95E-01,2.42E-01,2.40E+02,1.50E+01,2.55E+02,0.000351996,0.000367373
2.45E+04,107400,2.10E+02,2.60E+00,1.16E-02,8.56E+01,4.55E-05,3.61E-01,1.95E-01,2.42E-01,2.40E+02,1.50E+01,2.55E+02,0.000351994,0.000367371
2.45E+04,107499,5.13E+01,7.54E-01,1.17E-02,8.56E+01,4.55E-05,3.60E-01,1.93E-01,2.45E-01,2.40E+02,1.54E+01,2.56E+02,0.000351625,0.000366989
2.45E+04,107500,2.09E+02,2.60E+00,1.17E-02,8.56E+01,4.55E-05,3.60E-01,1.93E-01,2.45E-01,2.40E+02,1.54E+01,2.56E+02,0.000351622,0.000366985
2.45E+04,107599,5.13E+01,7.54E-01,1.16E-02,8.56E+01,4.54E-05,3.61E-01,1.94E-01,2.44E-01,2.41E+02,1.53E+01,2.56E+02,0.000351253,0.000366603
2.45E+04,107600,2.10E+02,2.60E+00,1.16E-02,8.56E+01,4.54E-05,3.61E-01,1.94E-01,2.44E-01,2.41E+02,1.53E+01,2.56E+02,0.00035125,0.000366599
2.45E+04,107699,5.13E+01,7.54E-01,1.17E-02,8.56E+01,4.54E-05,3.59E-01,1.93E-01,2.46E-01,2.40E+02,1.54E+01,2.55E+02,0.000350882,0.000366218
2.45E+04,1.08E+05,2.09E+02,2.60E+00,1.17E-02,8.56E+01,4.54E-05,3.59E-01,1.93E-01,2.46E-01,2.40E+02,1.54E+01,2.55E+02,0.00035088,0.000366216
2.45E+04,107799,5.13E+01,7.54E-01,1.18E-02,8.56E+01,4.54E-05,3.58E-01,1.92E-01,2.46E-01,2.39E+02,1.55E+01,2.55E+02,0.000350512,0.000365833
2.45E+04,1.08E+05,2.08E+02,2.60E+00,1.18E-02,8.56E+01,4.54E-05,3.58E-01,1.92E-01,2.46E-01,2.39E+02,1.55E+01,2.55E+02,0.00035051,0.000365831
2.46E+04,107899,5.12E+01,7.53E-01,1.17E-02,8.56E+01,4.53E-05,3.60E-01,1.94E-01,2.44E-01,2.40E+02,1.53E+01,2.56E+02,0.000350142,0.000365449
2.46E+04,107900,2.09E+02,2.60E+00,1.17E-02,8.56E+01,4.53E-05,3.60E-01,1.94E-01,2.44E-01,2.40E+02,1.53E+01,2.56E+02,0.000350139,0.000365446
2.46E+04,1.08E+05,5.01E+01,7.54E-01,1.16E-02,8.56E+01,4.53E-05,3.59E-01,1.95E-01,2.40E-01,2.39E+02,1.46E+01,2.53E+02,0.000349772,0.000365065
2.46E+04,108000,2.09E+02,2.60E+00,1.16E-02,8.56E+01,4.53E-05,3.59E-01,1.95E-01,2.40E-01,2.39E+02,1.46E+01,2.53E+02,0.00034977,0.000365063
2.46E+04,108099,5.13E+01,7.54E-01,1.17E-02,8.56E+01,4.52E-05,3.59E-01,1.93E-01,2.45E-01,2.40E+02,1.53E+01,2.55E+02,0.000349405,0.000364684
2.46E+04,108100,2.09E+02,2.60E+00,1.17E-02,8.56E+01,4.52E-05,3.59E-01,1.93E-01,2.45E-01,2.40E+02,1.53E+01,2.55E+02,0.000349401,0.000364681
2.46E+04,1.08E+05,5.09E+01,7.54E-01,1.17E-02,8.56E+01,4.52E-05,3.58E-01,1.93E-01,2.44E-01,2.39E+02,1.51E+01,2.54E+02,0.000349036,0.000364301
2.46E+04,1.08E+05,2.09E+02,2.60E+00,1.17E-02,8.56E+01,4.52E-05,3.58E-01,1.93E-01,2.44E-01,2.39E+02,1.51E+01,2.54E+02,0.000349036,0.000364301
2.47E+04,1.08E+05,5.07E+01,7.52E-01,1.16E-02,8.56E+01,4.52E-05,3.60E-01,1.94E-01,2.42E-01,2.40E+02,1.50E+01,2.55E+02,0.000348669,0.000363921
2.47E+04,108300,2.09E+02,2.60E+00,1.16E-02,8.56E+01,4.52E-05,3.60E-01,1.94E-01,2.42E-01,2.40E+02,1.50E+01,2.55E+02,0.000348667,0.000363919
2.47E+04,1.08E+05,5.07E+01,7.52E-01,1.17E-02,8.56E+01,4.51E-05,3.57E-01,1.93E-01,2.44E-01,2.39E+02,1.50E+01,2.54E+02,0.000348303,0.000363541
2.47E+04,1.08E+05,2.08E+02,2.60E+00,1.17E-02,8.56E+01,4.51E-05,3.57E-01,1.93E-01,2.44E-01,2.39E+02,1.50E+01,2.54E+02,0.000348303,0.000363541
2.47E+04,108499,5.19E+01,7.51E-01,1.18E-02,8.56E+01,4.51E-05,3.58E-01,1.91E-01,2.49E-01,2.40E+02,1.59E+01,2.56E+02,0.00034794,0.000363163
2.47E+04,1.08E+05,2.08E+02,2.60E+00,1.18E-02,8.56E+01,4.51E-05,3.58E-01,1.91E-01,2.49E-01,2.40E+02,1.59E+01,2.56E+02,0.000347938,0.000363162
2.47E+04,1.09E+05,5.07E+01,7.51E-01,1.16E-02,8.57E+01,4.50E-05,3.59E-01,1.94E-01,2.42E-01,2.40E+02,1.50E+01,2.55E+02,0.000347573,0.000362783
2.47E+04,108600,2.09E+02,2.60E+00,1.16E-02,8.57E+01,4.50E-05,3.59E-01,1.94E-01,2.42E-01,2.40E+02,1.50E+01,2.55E+02,0.000347571,0.000362781
2.47E+04,1.09E+05,5.07E+01,7.51E-01,1.17E-02,8.57E+01,4.50E-05,3.58E-01,1.93E-01,2.43E-01,2.39E+02,1.50E+01,2.54E+02,0.000347209,0.000362405
2.47E+04,108700,2.09E+02,2.60E+00,1.17E-02,8.57E+01,4.50E-05,3.58E-01,1.93E-01,2.43E-01,2.39E+02,1.50E+01,2.54E+02,0.000347208,0.000362404
2.48E+04,1.09E+05,5.01E+01,7.51E-01,1.16E-02,8.57E+01,4.50E-05,3.58E-01,1.94E-01,2.40E-01,2.39E+02,1.46E+01,2.53E+02,0.000346846,0.000362029
2.48E+04,108800,2.09E+02,2.60E+00,1.16E-02,8.57E+01,4.50E-05,3.58E-01,1.94E-01,2.40E-01,2.39E+02,1.46E+01,2.53E+02,0.000346844,0.000362027
2.48E+04,108899,5.12E+01,7.50E-01,1.17E-02,8.57E+01,4.49E-05,3.58E-01,1.93E-01,2.45E-01,2.40E+02,1.54E+01,2.55E+02,0.000346486,0.000361654
2.48E+04,108900,2.09E+02,2.60E+00,1.17E-02,8.57E+01,4.49E-05,3.58E-01,1.93E-01,2.45E-01,2.40E+02,1.54E+01,2.55E+02,0.000346482,0.000361651
2.48E+04,108999,5.11E+01,7.51E-01,1.17E-02,8.57E+01,4.49E-05,3.58E-01,1.93E-01,2.45E-01,2.40E+02,1.53E+01,2.55E+02,0.000346124,0.000361279
2.48E+04,109000,2.09E+02,2.60E+00,1.17E-02,8.57E+01,4.49E-05,3.58E-01,1.93E-01,2.45E-01,2.40E+02,1.53E+01,2.55E+02,0.00034612,0.000361275
2.48E+04,1.09E+05,5.01E+01,7.52E-01,1.16E-02,8.57E+01,4.48E-05,3.58E-01,1.94E-01,2.40E-01,2.39E+02,1.46E+01,2.53E+02,0.000345761,0.000360902
2.48E+04,109100,2.09E+02,2.60E+00,1.16E-02,8.57E+01,4.48E-05,3.58E-01,1.94E-01,2.40E-01,2.39E+02,1.46E+01,2.53E+02,0.000345759,0.0003609
2.48E+04,109199,5.12E+01,7.53E-01,1.17E-02,8.57E+01,4.48E-05,3.58E-01,1.93E-01,2.46E-01,2.40E+02,1.54E+01,2.55E+02,0.000345403,0.00036053
2.48E+04,109200,2.09E+02,2.60E+00,1.17E-02,8.57E+01,4.48E-05,3.58E-01,1.93E-01,2.46E-01,2.40E+02,1.54E+01,2.55E+02,0.000345399,0.000360526
2.49E+04,1.09E+05,5.01E+01,7.52E-01,1.16E-02,8.57E+01,4.48E-05,3.58E-01,1.94E-01,2.40E-01,2.39E+02,1.46E+01,2.53E+02,0.000345041,0.000360155
2.49E+04,109300,2.09E+02,2.60E+00,1.16E-02,8.57E+01,4.48E-05,3.58E-01,1.94E-01,2.40E-01,2.39E+02,1.46E+01,2.53E+02,0.000345039,0.000360153
2.49E+04,1.09E+05,5.06E+01,7.52E-01,1.17E-02,8.57E+01,4.47E-05,3.58E-01,1.94E-01,2.42E-01,2.39E+02,1.49E+01,2.54E+02,0.000344682,0.000359783
2.49E+04,109400,2.09E+02,2.60E+00,1.17E-02,8.57E+01,4.47E-05,3.58E-01,1.94E-01,2.42E-01,2.39E+02,1.49E+01,2.54E+02,0.00034468,0.000359781
2.49E+04,1.09E+05,5.01E+01,7.51E-01,1.17E-02,8.57E+01,4.47E-05,3.56E-01,1.93E-01,2.41E-01,2.38E+02,1.47E+01,2.53E+02,0.000344324,0.000359411
2.49E+04,1.09E+05,2.08E+02,2.60E+00,1.17E-02,8.57E+01,4.47E-05,3.56E-01,1.93E-01,2.41E-01,2.38E+02,1.47E+01,2.53E+02,0.000344324,0.000359411
2.50E+04,1.10E+05,5.06E+01,7.52E-01,1.17E-02,8.57E+01,4.47E-05,3.57E-01,1.93E-01,2.43E-01,2.39E+02,1.50E+01,2.54E+02,0.000343967,0.00035904
2.50E+04,1.10E+05,2.08E+02,2.60E+00,1.17E-02,8.57E+01,4.47E-05,3.57E-01,1.93E-01,2.43E-01,2.39E+02,1.50E+01,2.54E+02,0.000343967,0.00035904
2.50E+04,1.10E+05,5.06E+01,7.51E-01,1.17E-02,8.57E+01,4.46E-05,3.57E-01,1.93E-01,2.43E-01,2.39E+02,1.50E+01,2.54E+02,0.00034361,0.000358669
2.50E+04,1.10E+05,2.08E+02,2.60E+00,1.17E-02,8.57E+01,4.46E-05,3.57E-01,1.93E-01,2.43E-01,2.39E+02,1.50E+01,2.54E+02,0.00034361,0.000358669
2.50E+04,109799,5.12E+01,7.52E-01,1.17E-02,8.57E+01,4.46E-05,3.58E-01,1.93E-01,2.45E-01,2.40E+02,1.54E+01,2.55E+02,0.000343255,0.000358302
2.50E+04,109800,2.09E+02,2.60E+00,1.17E-02,8.57E+01,4.46E-05,3.58E-01,1.93E-01,2.45E-01,2.40E+02,1.54E+01,2.55E+02,0.000343252,0.000358298
2.50E+04,1.10E+05,5.01E+01,7.53E-01,1.16E-02,8.57E+01,4.45E-05,3.58E-01,1.94E-01,2.40E-01,2.39E+02,1.46E+01,2.53E+02,0.000342898,0.000357931
2.50E+04,109900,2.09E+02,2.60E+00,1.16E-02,8.57E+01,4.45E-05,3.58E-01,1.94E-01,2.40E-01,2.39E+02,1.46E+01,2.53E+02,0.000342896,0.000357929
2.50E+04,1.10E+05,5.05E+01,7.50E-01,1.17E-02,8.57E+01,4.45E-05,3.57E-01,1.93E-01,2.43E-01,2.39E+02,1.50E+01,2.54E+02,0.000342544,0.000357563
2.50E+04,1.10E+05,2.08E+02,2.60E+00,1.17E-02,8.57E+01,4.45E-05,3.57E-01,1.93E-01,2.43E-01,2.39E+02,1.50E+01,2.54E+02,0.000342544,0.000357563
2.51E+04,1.10E+05,5.01E+01,7.51E-01,1.17E-02,8.57E+01,4.45E-05,3.57E-01,1.93E-01,2.41E-01,2.38E+02,1.47E+01,2.53E+02,0.000342189,0.000357195
2.51E+04,1.10E+05,2.08E+02,2.60E+00,1.17E-02,8.57E+01,4.45E-05,3.57E-01,1.93E-01,2.41E-01,2.38E+02,1.47E+01,2.53E+02,0.000342189,0.000357195
2.51E+04,1.10E+05,5.05E+01,7.50E-01,1.17E-02,8.57E+01,4.44E-05,3.58E-01,1.94E-01,2.42E-01,2.39E+02,1.49E+01,2.54E+02,0.000341836,0.000356828
2.51E+04,110200,2.09E+02,2.60E+00,1.17E-02,8.57E+01,4.44E-05,3.58E-01,1.94E-01,2.42E-01,2.39E+02,1.49E+01,2.54E+02,0.000341834,0.000356827
2.51E+04,1.10E+05,5.05E+01,7.53E-01,1.17E-02,8.57E+01,4.44E-05,3.57E-01,1.92E-01,2.43E-01,2.38E+02,1.50E+01,2.53E+02,0.000341483,0.000356462
2.51E+04,1.10E+05,2.08E+02,2.60E+00,1.17E-02,8.57E+01,4.44E-05,3.57E-01,1.92E-01,2.43E-01,2.38E+02,1.50E+01,2.53E+02,0.000341483,0.000356462
2.51E+04,1.10E+05,5.00E+01,7.52E-01,1.17E-02,8.57E+01,4.43E-05,3.55E-01,1.92E-01,2.42E-01,2.37E+02,1.47E+01,2.52E+02,0.000341131,0.000356097
2.51E+04,1.10E+05,2.07E+02,2.60E+00,1.17E-02,8.57E+01,4.43E-05,3.55E-01,1.92E-01,2.42E-01,2.37E+02,1.47E+01,2.52E+02,0.000341131,0.000356097
2.52E+04,1.10E+05,5.00E+01,7.52E-01,1.17E-02,8.57E+01,4.43E-05,3.57E-01,1.93E-01,2.41E-01,2.38E+02,1.46E+01,2.53E+02,0.00034078,0.000355732
2.52E+04,1.10E+05,2.08E+02,2.60E+00,1.17E-02,8.57E+01,4.43E-05,3.57E-01,1.93E-01,2.41E-01,2.38E+02,1.46E+01,2.53E+02,0.00034078,0.000355732
2.52E+04,1.11E+05,5.05E+01,7.52E-01,1.17E-02,8.57E+01,4.43E-05,3.56E-01,1.92E-01,2.43E-01,2.38E+02,1.50E+01,2.53E+02,0.00034043,0.000355368
2.52E+04,1.11E+05,2.08E+02,2.60E+00,1.17E-02,8.57E+01,4.43E-05,3.56E-01,1.92E-01,2.43E-01,2.38E+02,1.50E+01,2.53E+02,0.00034043,0.000355368
2.52E+04,1.11E+05,5.05E+01,7.52E-01,1.17E-02,8.57E+01,4.42E-05,3.56E-01,1.92E-01,2.43E-01,2.38E+02,1.50E+01,2.53E+02,0.00034008,0.000355005
2.52E+04,1.11E+05,2.08E+02,2.60E+00,1.17E-02,8.57E+01,4.42E-05,3.56E-01,1.92E-01,2.43E-01,2.38E+02,1.50E+01,2.53E+02,0.00034008,0.000355005
2.52E+04,110799,5.11E+01,7.53E-01,1.18E-02,8.58E+01,4.42E-05,3.56E-01,1.92E-01,2.46E-01,2.39E+02,1.54E+01,2.54E+02,0.000339732,0.000354644
2.52E+04,1.11E+05,2.08E+02,2.60E+00,1.18E-02,8.58E+01,4.42E-05,3.56E-01,1.92E-01,2.46E-01,2.39E+02,1.54E+01,2.54E+02,0.00033973,0.000354643
2.52E+04,1.11E+05,5.05E+01,7.53E-01,1.17E-02,8.58E+01,4.42E-05,3.58E-01,1.93E-01,2.42E-01,2.39E+02,1.48E+01,2.54E+02,0.000339382,0.000354281
2.52E+04,110900,2.09E+02,2.60E+00,1.17E-02,8.58E+01,4.42E-05,3.58E-01,1.93E-01,2.42E-01,2.39E+02,1.48E+01,2.54E+02,0.00033938,0.000354279
2.53E+04,110999,5.10E+01,7.51E-01,1.18E-02,8.58E+01,4.41E-05,3.56E-01,1.91E-01,2.46E-01,2.38E+02,1.53E+01,2.54E+02,0.000339036,0.000353921
2.53E+04,1.11E+05,2.07E+02,2.60E+00,1.18E-02,8.58E+01,4.41E-05,3.56E-01,1.91E-01,2.46E-01,2.38E+02,1.53E+01,2.54E+02,0.000339034,0.00035392
2.53E+04,1.11E+05,5.04E+01,7.53E-01,1.17E-02,8.58E+01,4.41E-05,3.58E-01,1.94E-01,2.42E-01,2.39E+02,1.48E+01,2.54E+02,0.000338687,0.000353559
2.53E+04,111100,2.09E+02,2.60E+00,1.17E-02,8.58E+01,4.41E-05,3.58E-01,1.94E-01,2.42E-01,2.39E+02,1.48E+01,2.54E+02,0.000338685,0.000353557
2.53E+04,111199,5.09E+01,7.51E-01,1.18E-02,8.58E+01,4.40E-05,3.56E-01,1.92E-01,2.45E-01,2.38E+02,1.53E+01,2.54E+02,0.000338342,0.000353201
2.53E+04,1.11E+05,2.08E+02,2.60E+00,1.18E-02,8.58E+01,4.40E-05,3.56E-01,1.92E-01,2.45E-01,2.38E+02,1.53E+01,2.54E+02,0.00033834,0.000353199
2.53E+04,1.11E+05,5.04E+01,7.52E-01,1.17E-02,8.58E+01,4.40E-05,3.56E-01,1.92E-01,2.43E-01,2.38E+02,1.49E+01,2.53E+02,0.000337994,0.00035284
2.53E+04,1.11E+05,2.08E+02,2.60E+00,1.17E-02,8.58E+01,4.40E-05,3.56E-01,1.92E-01,2.43E-01,2.38E+02,1.49E+01,2.53E+02,0.000337994,0.00035284
2.54E+04,111399,5.09E+01,7.51E-01,1.18E-02,8.58E+01,4.40E-05,3.55E-01,1.91E-01,2.46E-01,2.38E+02,1.53E+01,2.53E+02,0.000337651,0.000352484
2.54E+04,1.11E+05,2.07E+02,2.60E+00,1.18E-02,8.58E+01,4.40E-05,3.55E-01,1.91E-01,2.46E-01,2.38E+02,1.53E+01,2.53E+02,0.000337649,0.000352482
2.54E+04,1.11E+05,5.03E+01,7.52E-01,1.17E-02,8.58E+01,4.39E-05,3.56E-01,1.92E-01,2.42E-01,2.38E+02,1.49E+01,2.53E+02,0.000337304,0.000352124
2.54E+04,1.11E+05,2.08E+02,2.60E+00,1.17E-02,8.58E+01,4.39E-05,3.56E-01,1.92E-01,2.42E-01,2.38E+02,1.49E+01,2.53E+02,0.000337304,0.000352124
2.54E+04,111599,5.09E+01,7.52E-01,1.17E-02,8.58E+01,4.39E-05,3.57E-01,1.92E-01,2.45E-01,2.39E+02,1.52E+01,2.54E+02,0.000336962,0.000351769
2.54E+04,111600,2.08E+02,2.60E+00,1.17E-02,8.58E+01,4.39E-05,3.57E-01,1.92E-01,2.45E-01,2.39E+02,1.52E+01,2.54E+02,0.000336959,0.000351765
2.54E+04,1.12E+05,5.03E+01,7.52E-01,1.18E-02,8.58E+01,4.39E-05,3.55E-01,1.91E-01,2.43E-01,2.37E+02,1.49E+01,2.52E+02,0.000336617,0.000351411
2.54E+04,1.12E+05,2.07E+02,2.60E+00,1.18E-02,8.58E+01,4.39E-05,3.55E-01,1.91E-01,2.43E-01,2.37E+02,1.49E+01,2.52E+02,0.000336617,0.000351411
2.54E+04,111799,5.09E+01,7.51E-01,1.18E-02,8.58E+01,4.38E-05,3.55E-01,1.91E-01,2.46E-01,2.38E+02,1.53E+01,2.53E+02,0.000336276,0.000351057
2.54E+04,1.12E+05,2.07E+02,2.60E+00,1.18E-02,8.58E+01,4.38E-05,3.55E-01,1.91E-01,2.46E-01,2.38E+02,1.53E+01,2.53E+02,0.000336274,0.000351055
2.55E+04,1.12E+05,4.97E+01,7.51E-01,1.18E-02,8.58E+01,4.38E-05,3.53E-01,1.91E-01,2.41E-01,2.36E+02,1.46E+01,2.51E+02,0.000335932,0.0003507
2.55E+04,1.12E+05,2.06E+02,2.60E+00,1.18E-02,8.58E+01,4.38E-05,3.53E-01,1.91E-01,2.41E-01,2.36E+02,1.46E+01,2.51E+02,0.000335932,0.0003507
2.55E+04,111999,5.09E+01,7.52E-01,1.18E-02,8.58E+01,4.37E-05,3.55E-01,1.91E-01,2.45E-01,2.38E+02,1.52E+01,2.53E+02,0.000335593,0.000350348
2.55E+04,1.12E+05,2.07E+02,2.60E+00,1.18E-02,8.58E+01,4.37E-05,3.55E-01,1.91E-01,2.45E-01,2.38E+02,1.52E+01,2.53E+02,0.000335591,0.000350346
2.55E+04,112099,5.09E+01,7.52E-01,1.18E-02,8.58E+01,4.37E-05,3.56E-01,1.91E-01,2.45E-01,2.38E+02,1.53E+01,2.54E+02,0.000335252,0.000349994
2.55E+04,1.12E+05,2.07E+02,2.60E+00,1.18E-02,8.58E+01,4.37E-05,3.56E-01,1.91E-01,2.45E-01,2.38E+02,1.53E+01,2.54E+02,0.00033525,0.000349992
2.55E+04,112199,5.09E+01,7.52E-01,1.18E-02,8.58E+01,4.37E-05,3.56E-01,1.91E-01,2.45E-01,2.38E+02,1.52E+01,2.54E+02,0.000334912,0.000349641
2.55E+04,1.12E+05,2.07E+02,2.60E+00,1.18E-02,8.58E+01,4.37E-05,3.56E-01,1.91E-01,2.45E-01,2.38E+02,1.52E+01,2.54E+02,0.00033491,0.000349639
2.56E+04,112299,5.06E+01,7.52E-01,1.18E-02,8.58E+01,4.36E-05,3.56E-01,1.92E-01,2.44E-01,2.39E+02,1.51E+01,2.54E+02,0.000334573,0.000349289
2.56E+04,112300,2.08E+02,2.60E+00,1.18E-02,8.58E+01,4.36E-05,3.56E-01,1.92E-01,2.44E-01,2.39E+02,1.51E+01,2.54E+02,0.000334569,0.000349285
2.56E+04,112399,5.12E+01,7.52E-01,1.18E-02,8.58E+01,4.36E-05,3.55E-01,1.91E-01,2.47E-01,2.38E+02,1.55E+01,2.54E+02,0.000334234,0.000348937
2.56E+04,1.12E+05,2.07E+02,2.60E+00,1.18E-02,8.58E+01,4.36E-05,3.55E-01,1.91E-01,2.47E-01,2.38E+02,1.55E+01,2.54E+02,0.000334232,0.000348935
2.56E+04,112499,5.12E+01,7.52E-01,1.18E-02,8.58E+01,4.36E-05,3.56E-01,1.91E-01,2.46E-01,2.39E+02,1.54E+01,2.54E+02,0.000333896,0.000348586
2.56E+04,112500,2.08E+02,2.60E+00,1.18E-02,8.58E+01,4.36E-05,3.56E-01,1.91E-01,2.46E-01,2.39E+02,1.54E+01,2.54E+02,0.000333893,0.000348583
2.56E+04,112599,5.06E+01,7.49E-01,1.18E-02,8.58E+01,4.35E-05,3.55E-01,1.91E-01,2.44E-01,2.38E+02,1.51E+01,2.53E+02,0.000333559,0.000348236
2.56E+04,1.13E+05,2.07E+02,2.60E+00,1.18E-02,8.58E+01,4.35E-05,3.55E-01,1.91E-01,2.44E-01,2.38E+02,1.51E+01,2.53E+02,0.000333557,0.000348234
2.57E+04,112699,5.05E+01,7.52E-01,1.18E-02,8.58E+01,4.35E-05,3.56E-01,1.92E-01,2.43E-01,2.38E+02,1.50E+01,2.53E+02,0.000333222,0.000347886
2.57E+04,112700,2.08E+02,2.60E+00,1.18E-02,8.58E+01,4.35E-05,3.56E-01,1.92E-01,2.43E-01,2.38E+02,1.50E+01,2.53E+02,0.000333218,0.000347883
2.57E+04,1.13E+05,4.99E+01,7.52E-01,1.17E-02,8.58E+01,4.34E-05,3.55E-01,1.93E-01,2.41E-01,2.37E+02,1.46E+01,2.52E+02,0.000332884,0.000347535
2.57E+04,112800,2.07E+02,2.60E+00,1.17E-02,8.58E+01,4.34E-05,3.55E-01,1.93E-01,2.41E-01,2.37E+02,1.46E+01,2.52E+02,0.000332882,0.000347534
2.57E+04,112899,5.04E+01,7.52E-01,1.18E-02,8.58E+01,4.34E-05,3.53E-01,1.90E-01,2.44E-01,2.37E+02,1.50E+01,2.52E+02,0.00033255,0.000347189
2.57E+04,1.13E+05,2.06E+02,2.60E+00,1.18E-02,8.58E+01,4.34E-05,3.53E-01,1.90E-01,2.44E-01,2.37E+02,1.50E+01,2.52E+02,0.000332548,0.000347187
2.57E+04,112999,5.05E+01,7.51E-01,1.18E-02,8.58E+01,4.34E-05,3.53E-01,1.90E-01,2.45E-01,2.37E+02,1.51E+01,2.52E+02,0.000332215,0.000346841
2.57E+04,1.13E+05,2.06E+02,2.60E+00,1.18E-02,8.58E+01,4.34E-05,3.53E-01,1.90E-01,2.45E-01,2.37E+02,1.51E+01,2.52E+02,0.000332214,0.000346839
2.57E+04,113099,5.05E+01,7.50E-01,1.18E-02,8.59E+01,4.33E-05,3.54E-01,1.91E-01,2.44E-01,2.38E+02,1.51E+01,2.53E+02,0.000331881,0.000346494
2.57E+04,1.13E+05,2.07E+02,2.60E+00,1.18E-02,8.59E+01,4.33E-05,3.54E-01,1.91E-01,2.44E-01,2.38E+02,1.51E+01,2.53E+02,0.000331879,0.000346492
2.58E+04,113199,5.12E+01,7.51E-01,1.19E-02,8.59E+01,4.33E-05,3.55E-01,1.90E-01,2.47E-01,2.38E+02,1.55E+01,2.54E+02,0.000331547,0.000346148
2.58E+04,1.13E+05,2.07E+02,2.60E+00,1.19E-02,8.59E+01,4.33E-05,3.55E-01,1.90E-01,2.47E-01,2.38E+02,1.55E+01,2.54E+02,0.000331546,0.000346146
2.58E+04,113299,5.11E+01,7.54E-01,1.18E-02,8.59E+01,4.33E-05,3.54E-01,1.90E-01,2.47E-01,2.37E+02,1.55E+01,2.53E+02,0.000331214,0.000345802
2.58E+04,1.13E+05,2.07E+02,2.60E+00,1.18E-02,8.59E+01,4.33E-05,3.54E-01,1.90E-01,2.47E-01,2.37E+02,1.55E+01,2.53E+02,0.000331213,0.0003458
2.58E+04,113399,5.09E+01,7.54E-01,1.18E-02,8.59E+01,4.32E-05,3.55E-01,1.91E-01,2.46E-01,2.38E+02,1.53E+01,2.53E+02,0.000330882,0.000345457
2.58E+04,113400,2.07E+02,2.60E+00,1.18E-02,8.59E+01,4.32E-05,3.55E-01,1.91E-01,2.46E-01,2.38E+02,1.53E+01,2.53E+02,0.000330879,0.000345454
2.58E+04,113499,5.09E+01,7.52E-01,1.18E-02,8.59E+01,4.32E-05,3.55E-01,1.91E-01,2.46E-01,2.38E+02,1.53E+01,2.53E+02,0.00033055,0.000345113
2.58E+04,113500,2.07E+02,2.60E+00,1.18E-02,8.59E+01,4.32E-05,3.55E-01,1.91E-01,2.46E-01,2.38E+02,1.53E+01,2.53E+02,0.000330547,0.000345109
2.59E+04,1.14E+05,5.04E+01,7.52E-01,1.18E-02,8.59E+01,4.32E-05,3.55E-01,1.92E-01,2.43E-01,2.38E+02,1.49E+01,2.53E+02,0.000330217,0.000344767
2.59E+04,113600,2.07E+02,2.60E+00,1.18E-02,8.59E+01,4.32E-05,3.55E-01,1.92E-01,2.43E-01,2.38E+02,1.49E+01,2.53E+02,0.000330216,0.000344765
2.59E+04,113699,5.08E+01,7.52E-01,1.18E-02,8.59E+01,4.31E-05,3.56E-01,1.92E-01,2.45E-01,2.39E+02,1.52E+01,2.54E+02,0.000329889,0.000344426
2.59E+04,113700,2.08E+02,2.60E+00,1.18E-02,8.59E+01,4.31E-05,3.56E-01,1.92E-01,2.45E-01,2.39E+02,1.52E+01,2.54E+02,0.000329885,0.000344422
2.59E+04,113799,5.08E+01,7.51E-01,1.18E-02,8.59E+01,4.31E-05,3.55E-01,1.91E-01,2.46E-01,2.38E+02,1.53E+01,2.53E+02,0.000329559,0.000344083
2.59E+04,113800,2.07E+02,2.60E+00,1.18E-02,8.59E+01,4.31E-05,3.55E-01,1.91E-01,2.46E-01,2.38E+02,1.53E+01,2.53E+02,0.000329555,0.00034408
2.59E+04,1.14E+05,5.02E+01,7.52E-01,1.18E-02,8.59E+01,4.30E-05,3.55E-01,1.92E-01,2.42E-01,2.37E+02,1.48E+01,2.52E+02,0.000329228,0.00034374
2.59E+04,113900,2.07E+02,2.60E+00,1.18E-02,8.59E+01,4.30E-05,3.55E-01,1.92E-01,2.42E-01,2.37E+02,1.48E+01,2.52E+02,0.000329226,0.000343738
2.59E+04,1.14E+05,5.04E+01,7.52E-01,1.18E-02,8.59E+01,4.30E-05,3.54E-01,1.90E-01,2.44E-01,2.37E+02,1.50E+01,2.52E+02,0.000328899,0.000343399
2.59E+04,1.14E+05,2.06E+02,2.60E+00,1.18E-02,8.59E+01,4.30E-05,3.54E-01,1.90E-01,2.44E-01,2.37E+02,1.50E+01,2.52E+02,0.000328899,0.000343399
2.60E+04,114099,5.09E+01,7.51E-01,1.19E-02,8.59E+01,4.30E-05,3.53E-01,1.90E-01,2.47E-01,2.37E+02,1.54E+01,2.53E+02,0.000328573,0.00034306
2.60E+04,1.14E+05,2.06E+02,2.60E+00,1.19E-02,8.59E+01,4.30E-05,3.53E-01,1.90E-01,2.47E-01,2.37E+02,1.54E+01,2.53E+02,0.000328571,0.000343058
2.60E+04,114199,5.08E+01,7.51E-01,1.18E-02,8.59E+01,4.29E-05,3.54E-01,1.91E-01,2.46E-01,2.38E+02,1.53E+01,2.53E+02,0.000328245,0.00034272
2.60E+04,114200,2.07E+02,2.60E+00,1.18E-02,8.59E+01,4.29E-05,3.54E-01,1.91E-01,2.46E-01,2.38E+02,1.53E+01,2.53E+02,0.000328242,0.000342716
2.60E+04,1.14E+05,5.06E+01,7.51E-01,1.18E-02,8.59E+01,4.29E-05,3.54E-01,1.91E-01,2.45E-01,2.38E+02,1.51E+01,2.53E+02,0.000327917,0.000342379
2.60E+04,1.14E+05,2.07E+02,2.60E+00,1.18E-02,8.59E+01,4.29E-05,3.54E-01,1.91E-01,2.45E-01,2.38E+02,1.51E+01,2.53E+02,0.000327917,0.000342379
2.60E+04,1.14E+05,5.05E+01,7.49E-01,1.18E-02,8.59E+01,4.29E-05,3.54E-01,1.91E-01,2.44E-01,2.38E+02,1.51E+01,2.53E+02,0.000327591,0.00034204
2.60E+04,1.14E+05,2.07E+02,2.60E+00,1.18E-02,8.59E+01,4.29E-05,3.54E-01,1.91E-01,2.44E-01,2.38E+02,1.51E+01,2.53E+02,0.000327591,0.00034204
2.61E+04,1.14E+05,5.04E+01,7.51E-01,1.18E-02,8.59E+01,4.28E-05,3.54E-01,1.91E-01,2.44E-01,2.38E+02,1.50E+01,2.53E+02,0.000327265,0.000341702
2.61E+04,1.14E+05,2.07E+02,2.60E+00,1.18E-02,8.59E+01,4.28E-05,3.54E-01,1.91E-01,2.44E-01,2.38E+02,1.50E+01,2.53E+02,0.000327265,0.000341702
2.61E+04,1.15E+05,5.04E+01,7.50E-01,1.18E-02,8.59E+01,4.28E-05,3.54E-01,1.92E-01,2.43E-01,2.38E+02,1.49E+01,2.53E+02,0.00032694,0.000341365
2.61E+04,114600,2.07E+02,2.60E+00,1.18E-02,8.59E+01,4.28E-05,3.54E-01,1.92E-01,2.43E-01,2.38E+02,1.49E+01,2.53E+02,0.000326939,0.000341363
2.61E+04,114699,5.12E+01,7.49E-01,1.19E-02,8.59E+01,4.28E-05,3.54E-01,1.90E-01,2.48E-01,2.38E+02,1.56E+01,2.54E+02,0.000326618,0.00034103
2.61E+04,1.15E+05,2.07E+02,2.60E+00,1.19E-02,8.59E+01,4.28E-05,3.54E-01,1.90E-01,2.48E-01,2.38E+02,1.56E+01,2.54E+02,0.000326616,0.000341028
2.61E+04,114799,5.11E+01,7.49E-01,1.18E-02,8.59E+01,4.27E-05,3.54E-01,1.90E-01,2.47E-01,2.38E+02,1.55E+01,2.54E+02,0.000326294,0.000340694
