Repository: ckrmustafa/Damage_Tolerance_of_Adhesive_Bonds

# Damage_Tolerance_of_Adhesive_Bonds
R Shiny dashboard for machine learning regression and data analysis on adhesive bond damage tolerance datasets.

File: E-001-I-processed.csv (part 9 of 25)
t,N,F,d,C,a,dadN,G_max,Delta_sqrt(G),R,Cyclic_Energy,Monotonic_Energy,Total_Energy,dU_cyc/dN,dU_tot/dN
[s],[cycles],[N],[mm],[mm/N],[mm],[mm/cycle],[N/mm],[N/mm],[-],[mJ],[mJ],[mJ],[mJ],[mJ]
2.61E+04,114800,2.07E+02,2.60E+00,1.18E-02,8.59E+01,4.27E-05,3.54E-01,1.90E-01,2.47E-01,2.38E+02,1.55E+01,2.54E+02,0.000326291,0.00034069
2.61E+04,114899,5.10E+01,7.50E-01,1.19E-02,8.59E+01,4.27E-05,3.53E-01,1.89E-01,2.48E-01,2.37E+02,1.55E+01,2.53E+02,0.000325971,0.000340358
2.61E+04,1.15E+05,2.06E+02,2.60E+00,1.19E-02,8.59E+01,4.27E-05,3.53E-01,1.89E-01,2.48E-01,2.37E+02,1.55E+01,2.53E+02,0.000325969,0.000340356
2.62E+04,1.15E+05,5.04E+01,7.50E-01,1.18E-02,8.59E+01,4.27E-05,3.54E-01,1.91E-01,2.44E-01,2.38E+02,1.50E+01,2.53E+02,0.000325646,0.000340021
2.62E+04,115000,2.07E+02,2.60E+00,1.18E-02,8.59E+01,4.27E-05,3.54E-01,1.91E-01,2.44E-01,2.38E+02,1.50E+01,2.53E+02,0.000325645,0.00034002
2.62E+04,115099,5.10E+01,7.49E-01,1.18E-02,8.59E+01,4.26E-05,3.54E-01,1.90E-01,2.46E-01,2.38E+02,1.54E+01,2.54E+02,0.000325326,0.000339689
2.62E+04,115100,2.07E+02,2.60E+00,1.18E-02,8.59E+01,4.26E-05,3.54E-01,1.90E-01,2.46E-01,2.38E+02,1.54E+01,2.54E+02,0.000325323,0.000339685
2.62E+04,115199,5.17E+01,7.50E-01,1.19E-02,8.59E+01,4.26E-05,3.54E-01,1.89E-01,2.50E-01,2.39E+02,1.59E+01,2.55E+02,0.000325005,0.000339355
2.62E+04,115200,2.07E+02,2.60E+00,1.19E-02,8.59E+01,4.26E-05,3.54E-01,1.89E-01,2.50E-01,2.39E+02,1.59E+01,2.55E+02,0.000325002,0.000339352
2.63E+04,1.15E+05,5.00E+01,7.51E-01,1.18E-02,8.59E+01,4.25E-05,3.53E-01,1.91E-01,2.42E-01,2.36E+02,1.48E+01,2.51E+02,0.000324682,0.00033902
2.63E+04,1.15E+05,2.06E+02,2.60E+00,1.18E-02,8.59E+01,4.25E-05,3.53E-01,1.91E-01,2.42E-01,2.36E+02,1.48E+01,2.51E+02,0.000324682,0.00033902
2.63E+04,115399,5.04E+01,7.51E-01,1.18E-02,8.60E+01,4.25E-05,3.53E-01,1.90E-01,2.44E-01,2.37E+02,1.50E+01,2.52E+02,0.000324364,0.00033869
2.63E+04,115400,2.07E+02,2.59E+00,1.18E-02,8.60E+01,4.25E-05,3.53E-01,1.90E-01,2.44E-01,2.37E+02,1.50E+01,2.52E+02,0.000324361,0.000338686
2.63E+04,1.15E+05,5.00E+01,7.51E-01,1.18E-02,8.60E+01,4.25E-05,3.52E-01,1.90E-01,2.43E-01,2.36E+02,1.47E+01,2.51E+02,0.000324043,0.000338356
2.63E+04,1.15E+05,2.06E+02,2.60E+00,1.18E-02,8.60E+01,4.25E-05,3.52E-01,1.90E-01,2.43E-01,2.36E+02,1.47E+01,2.51E+02,0.000324043,0.000338356
2.63E+04,115599,2.07E+02,2.60E+00,1.18E-02,8.60E+01,4.24E-05,3.54E-01,1.90E-01,2.47E-01,2.38E+02,1.54E+01,2.53E+02,0.000323725,0.000338027
2.63E+04,115599,5.10E+01,7.52E-01,1.18E-02,8.60E+01,4.24E-05,3.54E-01,1.90E-01,2.47E-01,2.38E+02,1.54E+01,2.53E+02,0.000323725,0.000338027
2.63E+04,115699,5.09E+01,7.51E-01,1.19E-02,8.60E+01,4.24E-05,3.52E-01,1.89E-01,2.47E-01,2.37E+02,1.54E+01,2.52E+02,0.000323407,0.000337696
2.63E+04,1.16E+05,2.06E+02,2.60E+00,1.19E-02,8.60E+01,4.24E-05,3.52E-01,1.89E-01,2.47E-01,2.37E+02,1.54E+01,2.52E+02,0.000323405,0.000337694
2.64E+04,115799,5.03E+01,7.51E-01,1.19E-02,8.60E+01,4.24E-05,3.52E-01,1.90E-01,2.44E-01,2.36E+02,1.50E+01,2.51E+02,0.000323089,0.000337366
2.64E+04,1.16E+05,2.06E+02,2.60E+00,1.19E-02,8.60E+01,4.24E-05,3.52E-01,1.90E-01,2.44E-01,2.36E+02,1.50E+01,2.51E+02,0.000323088,0.000337364
2.64E+04,1.16E+05,4.94E+01,7.52E-01,1.17E-02,8.60E+01,4.23E-05,3.54E-01,1.92E-01,2.39E-01,2.36E+02,1.43E+01,2.51E+02,0.00032277,0.000337035
2.64E+04,115900,2.07E+02,2.60E+00,1.17E-02,8.60E+01,4.23E-05,3.54E-01,1.92E-01,2.39E-01,2.36E+02,1.43E+01,2.51E+02,0.000322769,0.000337033
2.64E+04,115999,5.10E+01,7.52E-01,1.19E-02,8.60E+01,4.23E-05,3.52E-01,1.89E-01,2.48E-01,2.37E+02,1.55E+01,2.52E+02,0.000322455,0.000336708
2.64E+04,1.16E+05,2.06E+02,2.60E+00,1.19E-02,8.60E+01,4.23E-05,3.52E-01,1.89E-01,2.48E-01,2.37E+02,1.55E+01,2.52E+02,0.000322454,0.000336706
2.64E+04,1.16E+05,4.97E+01,7.50E-01,1.18E-02,8.60E+01,4.23E-05,3.52E-01,1.90E-01,2.42E-01,2.36E+02,1.46E+01,2.50E+02,0.000322138,0.000336378
2.64E+04,1.16E+05,2.06E+02,2.60E+00,1.18E-02,8.60E+01,4.23E-05,3.52E-01,1.90E-01,2.42E-01,2.36E+02,1.46E+01,2.50E+02,0.000322138,0.000336378
2.64E+04,116199,5.03E+01,7.50E-01,1.18E-02,8.60E+01,4.22E-05,3.53E-01,1.91E-01,2.43E-01,2.37E+02,1.49E+01,2.52E+02,0.000321824,0.000336052
2.64E+04,116200,2.07E+02,2.60E+00,1.18E-02,8.60E+01,4.22E-05,3.53E-01,1.91E-01,2.43E-01,2.37E+02,1.49E+01,2.52E+02,0.000321821,0.000336049
2.65E+04,1.16E+05,4.99E+01,7.52E-01,1.18E-02,8.60E+01,4.22E-05,3.53E-01,1.91E-01,2.42E-01,2.37E+02,1.47E+01,2.51E+02,0.000321507,0.000335724
2.65E+04,116300,2.07E+02,2.60E+00,1.18E-02,8.60E+01,4.22E-05,3.53E-01,1.91E-01,2.42E-01,2.37E+02,1.47E+01,2.51E+02,0.000321506,0.000335722
2.65E+04,116399,5.04E+01,7.51E-01,1.18E-02,8.60E+01,4.22E-05,3.53E-01,1.90E-01,2.44E-01,2.37E+02,1.51E+01,2.52E+02,0.000321195,0.000335399
2.65E+04,116400,2.06E+02,2.60E+00,1.18E-02,8.60E+01,4.22E-05,3.53E-01,1.90E-01,2.44E-01,2.37E+02,1.51E+01,2.52E+02,0.000321191,0.000335396
2.65E+04,1.16E+05,4.98E+01,7.49E-01,1.18E-02,8.60E+01,4.21E-05,3.53E-01,1.91E-01,2.41E-01,2.36E+02,1.46E+01,2.51E+02,0.000320879,0.000335072
2.65E+04,116500,2.06E+02,2.60E+00,1.18E-02,8.60E+01,4.21E-05,3.53E-01,1.91E-01,2.41E-01,2.36E+02,1.46E+01,2.51E+02,0.000320878,0.00033507
2.65E+04,1.17E+05,4.98E+01,7.51E-01,1.19E-02,8.60E+01,4.21E-05,3.51E-01,1.90E-01,2.43E-01,2.35E+02,1.47E+01,2.50E+02,0.000320566,0.000334746
2.65E+04,1.17E+05,2.05E+02,2.60E+00,1.19E-02,8.60E+01,4.21E-05,3.51E-01,1.90E-01,2.43E-01,2.35E+02,1.47E+01,2.50E+02,0.000320566,0.000334746
2.66E+04,1.17E+05,4.98E+01,7.51E-01,1.18E-02,8.60E+01,4.21E-05,3.52E-01,1.90E-01,2.42E-01,2.36E+02,1.47E+01,2.50E+02,0.000320253,0.000334422
2.66E+04,1.17E+05,2.06E+02,2.60E+00,1.18E-02,8.60E+01,4.21E-05,3.52E-01,1.90E-01,2.42E-01,2.36E+02,1.47E+01,2.50E+02,0.000320253,0.000334422
2.66E+04,116799,5.04E+01,7.52E-01,1.19E-02,8.60E+01,4.20E-05,3.52E-01,1.89E-01,2.45E-01,2.36E+02,1.51E+01,2.51E+02,0.000319943,0.000334099
2.66E+04,1.17E+05,2.06E+02,2.60E+00,1.19E-02,8.60E+01,4.20E-05,3.52E-01,1.89E-01,2.45E-01,2.36E+02,1.51E+01,2.51E+02,0.000319941,0.000334098
2.66E+04,116899,5.05E+01,7.51E-01,1.19E-02,8.60E+01,4.20E-05,3.52E-01,1.89E-01,2.45E-01,2.36E+02,1.51E+01,2.51E+02,0.000319632,0.000333776
2.66E+04,1.17E+05,2.06E+02,2.60E+00,1.19E-02,8.60E+01,4.20E-05,3.52E-01,1.89E-01,2.45E-01,2.36E+02,1.51E+01,2.51E+02,0.00031963,0.000333774
2.66E+04,1.17E+05,4.99E+01,7.49E-01,1.19E-02,8.60E+01,4.20E-05,3.51E-01,1.90E-01,2.43E-01,2.36E+02,1.48E+01,2.50E+02,0.000319319,0.000333452
2.66E+04,1.17E+05,2.05E+02,2.60E+00,1.19E-02,8.60E+01,4.20E-05,3.51E-01,1.90E-01,2.43E-01,2.36E+02,1.48E+01,2.50E+02,0.000319319,0.000333452
2.66E+04,1.17E+05,5.02E+01,7.55E-01,1.19E-02,8.60E+01,4.19E-05,3.51E-01,1.89E-01,2.45E-01,2.35E+02,1.50E+01,2.50E+02,0.000319009,0.000333129
2.66E+04,1.17E+05,2.05E+02,2.60E+00,1.19E-02,8.60E+01,4.19E-05,3.51E-01,1.89E-01,2.45E-01,2.35E+02,1.50E+01,2.50E+02,0.000319009,0.000333129
2.67E+04,1.17E+05,5.03E+01,7.55E-01,1.19E-02,8.60E+01,4.19E-05,3.52E-01,1.89E-01,2.44E-01,2.36E+02,1.50E+01,2.51E+02,0.000318699,0.000332808
2.67E+04,1.17E+05,2.06E+02,2.60E+00,1.19E-02,8.60E+01,4.19E-05,3.52E-01,1.89E-01,2.44E-01,2.36E+02,1.50E+01,2.51E+02,0.000318699,0.000332808
2.67E+04,117299,5.04E+01,7.51E-01,1.18E-02,8.60E+01,4.19E-05,3.53E-01,1.90E-01,2.44E-01,2.37E+02,1.50E+01,2.52E+02,0.000318391,0.000332488
2.67E+04,117300,2.07E+02,2.60E+00,1.18E-02,8.60E+01,4.19E-05,3.53E-01,1.90E-01,2.44E-01,2.37E+02,1.50E+01,2.52E+02,0.000318388,0.000332485
2.67E+04,1.17E+05,4.97E+01,7.52E-01,1.19E-02,8.60E+01,4.18E-05,3.50E-01,1.89E-01,2.43E-01,2.35E+02,1.47E+01,2.49E+02,0.000318081,0.000332166
2.67E+04,1.17E+05,2.05E+02,2.60E+00,1.19E-02,8.60E+01,4.18E-05,3.50E-01,1.89E-01,2.43E-01,2.35E+02,1.47E+01,2.49E+02,0.000318081,0.000332166
2.68E+04,117499,5.09E+01,7.52E-01,1.19E-02,8.60E+01,4.18E-05,3.51E-01,1.88E-01,2.48E-01,2.36E+02,1.55E+01,2.52E+02,0.000317775,0.000331848
2.68E+04,1.17E+05,2.05E+02,2.60E+00,1.19E-02,8.60E+01,4.18E-05,3.51E-01,1.88E-01,2.48E-01,2.36E+02,1.55E+01,2.52E+02,0.000317773,0.000331846
2.68E+04,117599,5.01E+01,7.50E-01,1.19E-02,8.60E+01,4.18E-05,3.51E-01,1.89E-01,2.44E-01,2.36E+02,1.49E+01,2.50E+02,0.000317467,0.000331529
2.68E+04,1.18E+05,2.05E+02,2.60E+00,1.19E-02,8.60E+01,4.18E-05,3.51E-01,1.89E-01,2.44E-01,2.36E+02,1.49E+01,2.50E+02,0.000317466,0.000331527
2.68E+04,117699,5.01E+01,7.51E-01,1.19E-02,8.60E+01,4.17E-05,3.51E-01,1.89E-01,2.44E-01,2.36E+02,1.49E+01,2.51E+02,0.00031716,0.00033121
2.68E+04,1.18E+05,2.05E+02,2.60E+00,1.19E-02,8.60E+01,4.17E-05,3.51E-01,1.89E-01,2.44E-01,2.36E+02,1.49E+01,2.51E+02,0.000317159,0.000331208
2.68E+04,117799,5.08E+01,7.50E-01,1.20E-02,8.61E+01,4.17E-05,3.50E-01,1.87E-01,2.48E-01,2.36E+02,1.55E+01,2.51E+02,0.000316854,0.000330892
2.68E+04,1.18E+05,2.05E+02,2.60E+00,1.20E-02,8.61E+01,4.17E-05,3.50E-01,1.87E-01,2.48E-01,2.36E+02,1.55E+01,2.51E+02,0.000316853,0.00033089
2.68E+04,117899,5.08E+01,7.52E-01,1.19E-02,8.61E+01,4.17E-05,3.51E-01,1.88E-01,2.48E-01,2.36E+02,1.54E+01,2.52E+02,0.000316548,0.000330574
2.68E+04,1.18E+05,2.05E+02,2.60E+00,1.19E-02,8.61E+01,4.17E-05,3.51E-01,1.88E-01,2.48E-01,2.36E+02,1.54E+01,2.52E+02,0.000316547,0.000330573
2.69E+04,1.18E+05,4.97E+01,7.51E-01,1.18E-02,8.61E+01,4.16E-05,3.51E-01,1.90E-01,2.41E-01,2.35E+02,1.46E+01,2.50E+02,0.000316241,0.000330256
2.69E+04,118000,2.06E+02,2.60E+00,1.18E-02,8.61E+01,4.16E-05,3.51E-01,1.90E-01,2.41E-01,2.35E+02,1.46E+01,2.50E+02,0.00031624,0.000330254
2.69E+04,118099,5.02E+01,7.50E-01,1.19E-02,8.61E+01,4.16E-05,3.52E-01,1.90E-01,2.44E-01,2.36E+02,1.49E+01,2.51E+02,0.000315938,0.000329941
2.69E+04,118100,2.06E+02,2.60E+00,1.19E-02,8.61E+01,4.16E-05,3.52E-01,1.90E-01,2.44E-01,2.36E+02,1.49E+01,2.51E+02,0.000315935,0.000329938
2.69E+04,118199,5.03E+01,7.50E-01,1.19E-02,8.61E+01,4.15E-05,3.52E-01,1.90E-01,2.44E-01,2.36E+02,1.50E+01,2.51E+02,0.000315634,0.000329625
2.69E+04,118200,2.06E+02,2.60E+00,1.19E-02,8.61E+01,4.15E-05,3.52E-01,1.90E-01,2.44E-01,2.36E+02,1.50E+01,2.51E+02,0.000315631,0.000329622
2.69E+04,1.18E+05,4.96E+01,7.53E-01,1.18E-02,8.61E+01,4.15E-05,3.51E-01,1.90E-01,2.41E-01,2.35E+02,1.45E+01,2.50E+02,0.000315329,0.000329308
2.69E+04,118300,2.05E+02,2.60E+00,1.18E-02,8.61E+01,4.15E-05,3.51E-01,1.90E-01,2.41E-01,2.35E+02,1.45E+01,2.50E+02,0.000315327,0.000329306
2.70E+04,1.18E+05,5.00E+01,7.53E-01,1.19E-02,8.61E+01,4.15E-05,3.50E-01,1.88E-01,2.44E-01,2.35E+02,1.49E+01,2.50E+02,0.000315026,0.000328993
2.70E+04,1.18E+05,2.05E+02,2.60E+00,1.19E-02,8.61E+01,4.15E-05,3.50E-01,1.88E-01,2.44E-01,2.35E+02,1.49E+01,2.50E+02,0.000315026,0.000328993
2.70E+04,118499,5.06E+01,7.52E-01,1.19E-02,8.61E+01,4.14E-05,3.51E-01,1.88E-01,2.46E-01,2.36E+02,1.52E+01,2.51E+02,0.000314725,0.000328681
2.70E+04,118500,2.05E+02,2.60E+00,1.19E-02,8.61E+01,4.14E-05,3.51E-01,1.88E-01,2.46E-01,2.36E+02,1.52E+01,2.51E+02,0.000314722,0.000328678
2.70E+04,118599,5.06E+01,7.52E-01,1.19E-02,8.61E+01,4.14E-05,3.51E-01,1.88E-01,2.46E-01,2.36E+02,1.52E+01,2.51E+02,0.000314423,0.000328367
2.70E+04,118600,2.05E+02,2.60E+00,1.19E-02,8.61E+01,4.14E-05,3.51E-01,1.88E-01,2.46E-01,2.36E+02,1.52E+01,2.51E+02,0.00031442,0.000328364
2.70E+04,118699,5.05E+01,7.52E-01,1.19E-02,8.61E+01,4.14E-05,3.51E-01,1.88E-01,2.46E-01,2.36E+02,1.52E+01,2.51E+02,0.000314121,0.000328054
2.70E+04,118700,2.05E+02,2.60E+00,1.19E-02,8.61E+01,4.14E-05,3.51E-01,1.88E-01,2.46E-01,2.36E+02,1.52E+01,2.51E+02,0.000314118,0.000328051
2.70E+04,1.19E+05,4.95E+01,7.53E-01,1.18E-02,8.61E+01,4.13E-05,3.51E-01,1.90E-01,2.41E-01,2.35E+02,1.45E+01,2.49E+02,0.000313819,0.00032774
2.70E+04,118800,2.05E+02,2.60E+00,1.18E-02,8.61E+01,4.13E-05,3.51E-01,1.90E-01,2.41E-01,2.35E+02,1.45E+01,2.49E+02,0.000313818,0.000327739
2.71E+04,1.19E+05,4.94E+01,7.52E-01,1.19E-02,8.61E+01,4.13E-05,3.49E-01,1.89E-01,2.42E-01,2.34E+02,1.45E+01,2.49E+02,0.000313519,0.000327428
2.71E+04,1.19E+05,2.05E+02,2.60E+00,1.19E-02,8.61E+01,4.13E-05,3.49E-01,1.89E-01,2.42E-01,2.34E+02,1.45E+01,2.49E+02,0.000313519,0.000327428
2.71E+04,118999,5.03E+01,7.52E-01,1.20E-02,8.61E+01,4.13E-05,3.49E-01,1.88E-01,2.46E-01,2.35E+02,1.52E+01,2.50E+02,0.00031322,0.000327118
2.71E+04,1.19E+05,2.05E+02,2.60E+00,1.20E-02,8.61E+01,4.13E-05,3.49E-01,1.88E-01,2.46E-01,2.35E+02,1.52E+01,2.50E+02,0.000313219,0.000327117
2.71E+04,1.19E+05,4.99E+01,7.52E-01,1.19E-02,8.61E+01,4.13E-05,3.50E-01,1.88E-01,2.44E-01,2.35E+02,1.48E+01,2.50E+02,0.00031292,0.000326806
2.71E+04,1.19E+05,2.05E+02,2.60E+00,1.19E-02,8.61E+01,4.13E-05,3.50E-01,1.88E-01,2.44E-01,2.35E+02,1.48E+01,2.50E+02,0.00031292,0.000326806
2.71E+04,119199,5.06E+01,7.52E-01,1.20E-02,8.61E+01,4.12E-05,3.49E-01,1.87E-01,2.47E-01,2.35E+02,1.53E+01,2.51E+02,0.000312622,0.000326497
2.71E+04,1.19E+05,2.05E+02,2.60E+00,1.20E-02,8.61E+01,4.12E-05,3.49E-01,1.87E-01,2.47E-01,2.35E+02,1.53E+01,2.51E+02,0.000312621,0.000326496
2.72E+04,1.19E+05,5.00E+01,7.52E-01,1.19E-02,8.61E+01,4.12E-05,3.49E-01,1.88E-01,2.45E-01,2.34E+02,1.49E+01,2.49E+02,0.000312323,0.000326186
2.72E+04,1.19E+05,2.04E+02,2.60E+00,1.19E-02,8.61E+01,4.12E-05,3.49E-01,1.88E-01,2.45E-01,2.34E+02,1.49E+01,2.49E+02,0.000312323,0.000326186
2.72E+04,119399,5.05E+01,7.52E-01,1.20E-02,8.61E+01,4.12E-05,3.50E-01,1.88E-01,2.47E-01,2.36E+02,1.53E+01,2.51E+02,0.000312027,0.000325879
2.72E+04,1.19E+05,2.05E+02,2.60E+00,1.20E-02,8.61E+01,4.12E-05,3.50E-01,1.88E-01,2.47E-01,2.36E+02,1.53E+01,2.51E+02,0.000312025,0.000325877
2.72E+04,1.19E+05,5.00E+01,7.52E-01,1.19E-02,8.61E+01,4.11E-05,3.51E-01,1.89E-01,2.43E-01,2.36E+02,1.48E+01,2.50E+02,0.000311728,0.000325568
2.72E+04,119500,2.06E+02,2.60E+00,1.19E-02,8.61E+01,4.11E-05,3.51E-01,1.89E-01,2.43E-01,2.36E+02,1.48E+01,2.50E+02,0.000311726,0.000325567
2.72E+04,119599,5.04E+01,7.53E-01,1.19E-02,8.61E+01,4.11E-05,3.51E-01,1.89E-01,2.45E-01,2.36E+02,1.51E+01,2.51E+02,0.000311433,0.000325262
2.72E+04,119600,2.06E+02,2.60E+00,1.19E-02,8.61E+01,4.11E-05,3.51E-01,1.89E-01,2.45E-01,2.36E+02,1.51E+01,2.51E+02,0.00031143,0.000325259
2.72E+04,1.20E+05,5.00E+01,7.52E-01,1.19E-02,8.61E+01,4.11E-05,3.50E-01,1.88E-01,2.44E-01,2.35E+02,1.49E+01,2.50E+02,0.000311135,0.000324953
2.72E+04,1.20E+05,2.05E+02,2.60E+00,1.19E-02,8.61E+01,4.11E-05,3.50E-01,1.88E-01,2.44E-01,2.35E+02,1.49E+01,2.50E+02,0.000311135,0.000324953
2.73E+04,1.20E+05,4.99E+01,7.52E-01,1.19E-02,8.61E+01,4.10E-05,3.49E-01,1.88E-01,2.44E-01,2.35E+02,1.48E+01,2.49E+02,0.00031084,0.000324646
2.73E+04,1.20E+05,2.05E+02,2.60E+00,1.19E-02,8.61E+01,4.10E-05,3.49E-01,1.88E-01,2.44E-01,2.35E+02,1.48E+01,2.49E+02,0.00031084,0.000324646
2.73E+04,119899,5.04E+01,7.51E-01,1.20E-02,8.61E+01,4.10E-05,3.48E-01,1.87E-01,2.47E-01,2.35E+02,1.52E+01,2.50E+02,0.000310546,0.000324341
2.73E+04,1.20E+05,2.04E+02,2.60E+00,1.20E-02,8.61E+01,4.10E-05,3.48E-01,1.87E-01,2.47E-01,2.35E+02,1.52E+01,2.50E+02,0.000310545,0.00032434
2.73E+04,119999,5.04E+01,7.51E-01,1.20E-02,8.61E+01,4.10E-05,3.50E-01,1.88E-01,2.46E-01,2.36E+02,1.52E+01,2.51E+02,0.000310252,0.000324035
2.73E+04,1.20E+05,2.05E+02,2.60E+00,1.20E-02,8.61E+01,4.10E-05,3.50E-01,1.88E-01,2.46E-01,2.36E+02,1.52E+01,2.51E+02,0.00031025,0.000324034
2.73E+04,1.20E+05,4.99E+01,7.52E-01,1.19E-02,8.61E+01,4.09E-05,3.49E-01,1.88E-01,2.44E-01,2.35E+02,1.49E+01,2.50E+02,0.000309956,0.000323729
2.73E+04,1.20E+05,2.05E+02,2.60E+00,1.19E-02,8.61E+01,4.09E-05,3.49E-01,1.88E-01,2.44E-01,2.35E+02,1.49E+01,2.50E+02,0.000309956,0.000323729
2.73E+04,1.20E+05,5.00E+01,7.51E-01,1.19E-02,8.62E+01,4.09E-05,3.50E-01,1.88E-01,2.44E-01,2.35E+02,1.49E+01,2.50E+02,0.000309663,0.000323424
2.73E+04,1.20E+05,2.05E+02,2.60E+00,1.19E-02,8.62E+01,4.09E-05,3.50E-01,1.88E-01,2.44E-01,2.35E+02,1.49E+01,2.50E+02,0.000309663,0.000323424
2.74E+04,120299,5.11E+01,7.55E-01,1.20E-02,8.62E+01,4.09E-05,3.49E-01,1.87E-01,2.50E-01,2.36E+02,1.56E+01,2.51E+02,0.000309371,0.000323121
2.74E+04,1.20E+05,2.05E+02,2.60E+00,1.20E-02,8.62E+01,4.09E-05,3.49E-01,1.87E-01,2.50E-01,2.36E+02,1.56E+01,2.51E+02,0.00030937,0.00032312
2.74E+04,1.20E+05,4.99E+01,7.54E-01,1.19E-02,8.62E+01,4.08E-05,3.49E-01,1.88E-01,2.44E-01,2.34E+02,1.48E+01,2.49E+02,0.000309078,0.000322816
2.74E+04,1.20E+05,2.05E+02,2.60E+00,1.19E-02,8.62E+01,4.08E-05,3.49E-01,1.88E-01,2.44E-01,2.34E+02,1.48E+01,2.49E+02,0.000309078,0.000322816
2.74E+04,120499,5.04E+01,7.51E-01,1.20E-02,8.62E+01,4.08E-05,3.49E-01,1.88E-01,2.46E-01,2.35E+02,1.52E+01,2.50E+02,0.000308787,0.000322514
2.74E+04,1.20E+05,2.05E+02,2.60E+00,1.20E-02,8.62E+01,4.08E-05,3.49E-01,1.88E-01,2.46E-01,2.35E+02,1.52E+01,2.50E+02,0.000308786,0.000322513
2.75E+04,1.21E+05,4.98E+01,7.53E-01,1.19E-02,8.62E+01,4.08E-05,3.49E-01,1.88E-01,2.44E-01,2.35E+02,1.48E+01,2.50E+02,0.000308494,0.00032221
2.75E+04,1.21E+05,2.05E+02,2.60E+00,1.19E-02,8.62E+01,4.08E-05,3.49E-01,1.88E-01,2.44E-01,2.35E+02,1.48E+01,2.50E+02,0.000308494,0.00032221
2.75E+04,1.21E+05,4.99E+01,7.53E-01,1.19E-02,8.62E+01,4.07E-05,3.50E-01,1.89E-01,2.43E-01,2.35E+02,1.48E+01,2.50E+02,0.000308203,0.000321908
2.75E+04,120700,2.05E+02,2.60E+00,1.19E-02,8.62E+01,4.07E-05,3.50E-01,1.89E-01,2.43E-01,2.35E+02,1.48E+01,2.50E+02,0.000308202,0.000321907
2.75E+04,120799,2.05E+02,2.60E+00,1.19E-02,8.62E+01,4.07E-05,3.50E-01,1.88E-01,2.45E-01,2.36E+02,1.51E+01,2.51E+02,0.000307915,0.000321608
2.75E+04,120799,5.04E+01,7.54E-01,1.19E-02,8.62E+01,4.07E-05,3.50E-01,1.88E-01,2.45E-01,2.36E+02,1.51E+01,2.51E+02,0.000307915,0.000321608
2.75E+04,1.21E+05,4.99E+01,7.53E-01,1.20E-02,8.62E+01,4.07E-05,3.48E-01,1.87E-01,2.45E-01,2.34E+02,1.49E+01,2.49E+02,0.000307623,0.000321306
2.75E+04,1.21E+05,2.04E+02,2.60E+00,1.20E-02,8.62E+01,4.07E-05,3.48E-01,1.87E-01,2.45E-01,2.34E+02,1.49E+01,2.49E+02,0.000307623,0.000321306
2.75E+04,120999,5.04E+01,7.52E-01,1.20E-02,8.62E+01,4.06E-05,3.49E-01,1.87E-01,2.46E-01,2.35E+02,1.52E+01,2.50E+02,0.000307335,0.000321007
2.75E+04,1.21E+05,2.04E+02,2.60E+00,1.20E-02,8.62E+01,4.06E-05,3.49E-01,1.87E-01,2.46E-01,2.35E+02,1.52E+01,2.50E+02,0.000307334,0.000321005
2.76E+04,1.21E+05,4.98E+01,7.53E-01,1.19E-02,8.62E+01,4.06E-05,3.50E-01,1.89E-01,2.43E-01,2.35E+02,1.47E+01,2.50E+02,0.000307045,0.000320705
2.76E+04,121100,2.05E+02,2.60E+00,1.19E-02,8.62E+01,4.06E-05,3.50E-01,1.89E-01,2.43E-01,2.35E+02,1.47E+01,2.50E+02,0.000307044,0.000320704
2.76E+04,121199,5.04E+01,7.54E-01,1.20E-02,8.62E+01,4.06E-05,3.49E-01,1.87E-01,2.47E-01,2.35E+02,1.52E+01,2.50E+02,0.000306758,0.000320407
2.76E+04,1.21E+05,2.04E+02,2.60E+00,1.20E-02,8.62E+01,4.06E-05,3.49E-01,1.87E-01,2.47E-01,2.35E+02,1.52E+01,2.50E+02,0.000306757,0.000320406
2.76E+04,1.21E+05,4.99E+01,7.53E-01,1.19E-02,8.62E+01,4.05E-05,3.50E-01,1.89E-01,2.43E-01,2.35E+02,1.48E+01,2.50E+02,0.000306469,0.000320107
2.76E+04,121300,2.05E+02,2.60E+00,1.19E-02,8.62E+01,4.05E-05,3.50E-01,1.89E-01,2.43E-01,2.35E+02,1.48E+01,2.50E+02,0.000306468,0.000320105
2.76E+04,121399,5.04E+01,7.52E-01,1.20E-02,8.62E+01,4.05E-05,3.48E-01,1.87E-01,2.47E-01,2.34E+02,1.53E+01,2.50E+02,0.000306183,0.00031981
2.76E+04,1.21E+05,2.04E+02,2.60E+00,1.20E-02,8.62E+01,4.05E-05,3.48E-01,1.87E-01,2.47E-01,2.34E+02,1.53E+01,2.50E+02,0.000306182,0.000319808
2.77E+04,121499,5.04E+01,7.52E-01,1.20E-02,8.62E+01,4.05E-05,3.49E-01,1.87E-01,2.47E-01,2.35E+02,1.52E+01,2.50E+02,0.000305897,0.000319512
2.77E+04,1.21E+05,2.04E+02,2.60E+00,1.20E-02,8.62E+01,4.05E-05,3.49E-01,1.87E-01,2.47E-01,2.35E+02,1.52E+01,2.50E+02,0.000305895,0.000319511
2.77E+04,1.22E+05,4.98E+01,7.52E-01,1.19E-02,8.62E+01,4.04E-05,3.49E-01,1.88E-01,2.43E-01,2.35E+02,1.48E+01,2.49E+02,0.000305609,0.000319213
2.77E+04,121600,2.05E+02,2.59E+00,1.19E-02,8.62E+01,4.04E-05,3.49E-01,1.88E-01,2.43E-01,2.35E+02,1.48E+01,2.49E+02,0.000305607,0.000319212
2.77E+04,121699,5.04E+01,7.51E-01,1.20E-02,8.62E+01,4.04E-05,3.49E-01,1.88E-01,2.46E-01,2.35E+02,1.52E+01,2.51E+02,0.000305325,0.000318918
2.77E+04,1.22E+05,2.05E+02,2.60E+00,1.20E-02,8.62E+01,4.04E-05,3.49E-01,1.88E-01,2.46E-01,2.35E+02,1.52E+01,2.51E+02,0.000305323,0.000318917
2.77E+04,1.22E+05,4.98E+01,7.53E-01,1.19E-02,8.62E+01,4.04E-05,3.49E-01,1.88E-01,2.43E-01,2.34E+02,1.48E+01,2.49E+02,0.000305038,0.00031862
2.77E+04,1.22E+05,2.04E+02,2.60E+00,1.19E-02,8.62E+01,4.04E-05,3.49E-01,1.88E-01,2.43E-01,2.34E+02,1.48E+01,2.49E+02,0.000305038,0.00031862
2.77E+04,121899,5.04E+01,7.52E-01,1.20E-02,8.62E+01,4.03E-05,3.48E-01,1.87E-01,2.47E-01,2.35E+02,1.52E+01,2.50E+02,0.000304755,0.000318326
2.77E+04,1.22E+05,2.04E+02,2.59E+00,1.20E-02,8.62E+01,4.03E-05,3.48E-01,1.87E-01,2.47E-01,2.35E+02,1.52E+01,2.50E+02,0.000304753,0.000318324
2.78E+04,121999,5.04E+01,7.52E-01,1.20E-02,8.62E+01,4.03E-05,3.48E-01,1.87E-01,2.47E-01,2.35E+02,1.53E+01,2.50E+02,0.00030447,0.000318031
2.78E+04,1.22E+05,2.04E+02,2.59E+00,1.20E-02,8.62E+01,4.03E-05,3.48E-01,1.87E-01,2.47E-01,2.35E+02,1.53E+01,2.50E+02,0.000304469,0.000318029
2.78E+04,1.22E+05,4.99E+01,7.53E-01,1.20E-02,8.62E+01,4.03E-05,3.47E-01,1.87E-01,2.45E-01,2.34E+02,1.49E+01,2.49E+02,0.000304185,0.000317735
2.78E+04,1.22E+05,2.04E+02,2.59E+00,1.20E-02,8.62E+01,4.03E-05,3.47E-01,1.87E-01,2.45E-01,2.34E+02,1.49E+01,2.49E+02,0.000304185,0.000317735
2.78E+04,122199,5.05E+01,7.53E-01,1.20E-02,8.62E+01,4.03E-05,3.49E-01,1.87E-01,2.47E-01,2.35E+02,1.53E+01,2.50E+02,0.000303903,0.000317442
2.78E+04,1.22E+05,2.04E+02,2.60E+00,1.20E-02,8.62E+01,4.03E-05,3.49E-01,1.87E-01,2.47E-01,2.35E+02,1.53E+01,2.50E+02,0.000303902,0.00031744
2.78E+04,122299,5.00E+01,7.53E-01,1.19E-02,8.62E+01,4.02E-05,3.49E-01,1.88E-01,2.44E-01,2.35E+02,1.49E+01,2.50E+02,0.000303621,0.000317148
2.78E+04,122300,2.05E+02,2.60E+00,1.19E-02,8.62E+01,4.02E-05,3.49E-01,1.88E-01,2.44E-01,2.35E+02,1.49E+01,2.50E+02,0.000303618,0.000317145
2.79E+04,122399,5.07E+01,7.53E-01,1.20E-02,8.62E+01,4.02E-05,3.49E-01,1.87E-01,2.48E-01,2.36E+02,1.54E+01,2.51E+02,0.000303338,0.000316855
2.79E+04,122400,2.05E+02,2.60E+00,1.20E-02,8.62E+01,4.02E-05,3.49E-01,1.87E-01,2.48E-01,2.36E+02,1.54E+01,2.51E+02,0.000303335,0.000316852
2.79E+04,1.22E+05,4.91E+01,7.52E-01,1.19E-02,8.62E+01,4.02E-05,3.49E-01,1.89E-01,2.40E-01,2.34E+02,1.43E+01,2.48E+02,0.000303055,0.000316561
2.79E+04,122500,2.05E+02,2.60E+00,1.19E-02,8.62E+01,4.02E-05,3.49E-01,1.89E-01,2.40E-01,2.34E+02,1.43E+01,2.48E+02,0.000303054,0.000316559
2.79E+04,122599,4.99E+01,7.51E-01,1.20E-02,8.62E+01,4.01E-05,3.48E-01,1.88E-01,2.45E-01,2.35E+02,1.49E+01,2.49E+02,0.000302775,0.00031627
2.79E+04,1.23E+05,2.04E+02,2.60E+00,1.20E-02,8.62E+01,4.01E-05,3.48E-01,1.88E-01,2.45E-01,2.35E+02,1.49E+01,2.49E+02,0.000302774,0.000316269
2.79E+04,122699,5.01E+01,7.51E-01,1.19E-02,8.63E+01,4.01E-05,3.49E-01,1.88E-01,2.45E-01,2.35E+02,1.50E+01,2.50E+02,0.000302494,0.000315978
2.79E+04,122700,2.05E+02,2.60E+00,1.19E-02,8.63E+01,4.01E-05,3.49E-01,1.88E-01,2.45E-01,2.35E+02,1.50E+01,2.50E+02,0.000302492,0.000315975
2.79E+04,122799,5.07E+01,7.52E-01,1.20E-02,8.63E+01,4.01E-05,3.48E-01,1.87E-01,2.48E-01,2.35E+02,1.54E+01,2.51E+02,0.000302214,0.000315687
2.79E+04,1.23E+05,2.04E+02,2.60E+00,1.20E-02,8.63E+01,4.01E-05,3.48E-01,1.87E-01,2.48E-01,2.35E+02,1.54E+01,2.51E+02,0.000302213,0.000315686
2.80E+04,1.23E+05,4.96E+01,7.51E-01,1.19E-02,8.63E+01,4.00E-05,3.49E-01,1.89E-01,2.42E-01,2.35E+02,1.46E+01,2.49E+02,0.000301933,0.000315395
2.80E+04,122900,2.05E+02,2.60E+00,1.19E-02,8.63E+01,4.00E-05,3.49E-01,1.89E-01,2.42E-01,2.35E+02,1.46E+01,2.49E+02,0.000301931,0.000315394
2.80E+04,122999,5.00E+01,7.51E-01,1.19E-02,8.63E+01,4.00E-05,3.49E-01,1.88E-01,2.44E-01,2.35E+02,1.49E+01,2.50E+02,0.000301655,0.000315106
2.80E+04,123000,2.05E+02,2.60E+00,1.19E-02,8.63E+01,4.00E-05,3.49E-01,1.88E-01,2.44E-01,2.35E+02,1.49E+01,2.50E+02,0.000301652,0.000315103
2.80E+04,123099,5.01E+01,7.52E-01,1.20E-02,8.63E+01,4.00E-05,3.47E-01,1.86E-01,2.46E-01,2.34E+02,1.51E+01,2.49E+02,0.000301376,0.000314817
2.80E+04,1.23E+05,2.03E+02,2.60E+00,1.20E-02,8.63E+01,4.00E-05,3.47E-01,1.86E-01,2.46E-01,2.34E+02,1.51E+01,2.49E+02,0.000301375,0.000314815
2.80E+04,123199,5.07E+01,7.54E-01,1.20E-02,8.63E+01,3.99E-05,3.48E-01,1.86E-01,2.49E-01,2.35E+02,1.55E+01,2.50E+02,0.000301098,0.000314528
2.80E+04,1.23E+05,2.04E+02,2.60E+00,1.20E-02,8.63E+01,3.99E-05,3.48E-01,1.86E-01,2.49E-01,2.35E+02,1.55E+01,2.50E+02,0.000301096,0.000314526
2.81E+04,1.23E+05,5.00E+01,7.54E-01,1.19E-02,8.63E+01,3.99E-05,3.49E-01,1.88E-01,2.45E-01,2.34E+02,1.49E+01,2.49E+02,0.000300818,0.000314237
2.81E+04,123300,2.04E+02,2.60E+00,1.19E-02,8.63E+01,3.99E-05,3.49E-01,1.88E-01,2.45E-01,2.34E+02,1.49E+01,2.49E+02,0.000300817,0.000314236
2.81E+04,1.23E+05,4.98E+01,7.52E-01,1.19E-02,8.63E+01,3.99E-05,3.48E-01,1.88E-01,2.44E-01,2.34E+02,1.48E+01,2.49E+02,0.000300541,0.000313949
2.81E+04,123400,2.04E+02,2.60E+00,1.19E-02,8.63E+01,3.99E-05,3.48E-01,1.88E-01,2.44E-01,2.34E+02,1.48E+01,2.49E+02,0.00030054,0.000313948
2.81E+04,123499,5.04E+01,7.52E-01,1.20E-02,8.63E+01,3.98E-05,3.47E-01,1.86E-01,2.47E-01,2.34E+02,1.52E+01,2.50E+02,0.000300265,0.000313663
2.81E+04,1.23E+05,2.04E+02,2.60E+00,1.20E-02,8.63E+01,3.98E-05,3.47E-01,1.86E-01,2.47E-01,2.34E+02,1.52E+01,2.50E+02,0.000300264,0.000313662
2.81E+04,1.24E+05,4.98E+01,7.52E-01,1.20E-02,8.63E+01,3.98E-05,3.48E-01,1.87E-01,2.44E-01,2.34E+02,1.49E+01,2.49E+02,0.000299988,0.000313375
2.81E+04,1.24E+05,2.04E+02,2.60E+00,1.20E-02,8.63E+01,3.98E-05,3.48E-01,1.87E-01,2.44E-01,2.34E+02,1.49E+01,2.49E+02,0.000299988,0.000313375
2.82E+04,1.24E+05,4.99E+01,7.52E-01,1.20E-02,8.63E+01,3.98E-05,3.47E-01,1.87E-01,2.45E-01,2.34E+02,1.49E+01,2.49E+02,0.000299712,0.000313088
2.82E+04,1.24E+05,2.04E+02,2.60E+00,1.20E-02,8.63E+01,3.98E-05,3.47E-01,1.87E-01,2.45E-01,2.34E+02,1.49E+01,2.49E+02,0.000299712,0.000313088
2.82E+04,1.24E+05,4.98E+01,7.53E-01,1.20E-02,8.63E+01,3.98E-05,3.47E-01,1.87E-01,2.45E-01,2.34E+02,1.49E+01,2.49E+02,0.000299436,0.000312802
2.82E+04,1.24E+05,2.04E+02,2.60E+00,1.20E-02,8.63E+01,3.98E-05,3.47E-01,1.87E-01,2.45E-01,2.34E+02,1.49E+01,2.49E+02,0.000299436,0.000312802
2.82E+04,123899,5.04E+01,7.52E-01,1.20E-02,8.63E+01,3.97E-05,3.47E-01,1.86E-01,2.47E-01,2.34E+02,1.53E+01,2.50E+02,0.000299163,0.000312517
2.82E+04,1.24E+05,2.04E+02,2.60E+00,1.20E-02,8.63E+01,3.97E-05,3.47E-01,1.86E-01,2.47E-01,2.34E+02,1.53E+01,2.50E+02,0.000299161,0.000312516
2.82E+04,1.24E+05,4.99E+01,7.52E-01,1.20E-02,8.63E+01,3.97E-05,3.47E-01,1.87E-01,2.45E-01,2.34E+02,1.49E+01,2.49E+02,0.000298887,0.000312231
2.82E+04,1.24E+05,2.04E+02,2.60E+00,1.20E-02,8.63E+01,3.97E-05,3.47E-01,1.87E-01,2.45E-01,2.34E+02,1.49E+01,2.49E+02,0.000298887,0.000312231
2.82E+04,1.24E+05,4.99E+01,7.53E-01,1.19E-02,8.63E+01,3.97E-05,3.49E-01,1.88E-01,2.44E-01,2.35E+02,1.48E+01,2.50E+02,0.000298613,0.000311946
2.82E+04,124100,2.05E+02,2.60E+00,1.19E-02,8.63E+01,3.97E-05,3.49E-01,1.88E-01,2.44E-01,2.35E+02,1.48E+01,2.50E+02,0.000298611,0.000311945
2.83E+04,1.24E+05,4.95E+01,7.53E-01,1.20E-02,8.63E+01,3.96E-05,3.47E-01,1.87E-01,2.43E-01,2.33E+02,1.46E+01,2.48E+02,0.000298339,0.000311662
2.83E+04,1.24E+05,2.04E+02,2.60E+00,1.20E-02,8.63E+01,3.96E-05,3.47E-01,1.87E-01,2.43E-01,2.33E+02,1.46E+01,2.48E+02,0.000298339,0.000311662
2.83E+04,1.24E+05,5.00E+01,7.53E-01,1.20E-02,8.63E+01,3.96E-05,3.47E-01,1.87E-01,2.46E-01,2.34E+02,1.50E+01,2.49E+02,0.000298066,0.000311378
2.83E+04,1.24E+05,2.04E+02,2.60E+00,1.20E-02,8.63E+01,3.96E-05,3.47E-01,1.87E-01,2.46E-01,2.34E+02,1.50E+01,2.49E+02,0.000298066,0.000311378
2.83E+04,1.24E+05,4.98E+01,7.53E-01,1.20E-02,8.63E+01,3.96E-05,3.48E-01,1.87E-01,2.44E-01,2.34E+02,1.48E+01,2.49E+02,0.000297793,0.000311095
2.83E+04,1.24E+05,2.04E+02,2.60E+00,1.20E-02,8.63E+01,3.96E-05,3.48E-01,1.87E-01,2.44E-01,2.34E+02,1.48E+01,2.49E+02,0.000297793,0.000311095
2.83E+04,1.24E+05,4.98E+01,7.52E-01,1.20E-02,8.63E+01,3.95E-05,3.47E-01,1.87E-01,2.44E-01,2.34E+02,1.48E+01,2.49E+02,0.000297521,0.000310812
2.83E+04,1.24E+05,2.04E+02,2.60E+00,1.20E-02,8.63E+01,3.95E-05,3.47E-01,1.87E-01,2.44E-01,2.34E+02,1.48E+01,2.49E+02,0.000297521,0.000310812
2.84E+04,124599,5.10E+01,7.53E-01,1.20E-02,8.63E+01,3.95E-05,3.48E-01,1.86E-01,2.50E-01,2.35E+02,1.56E+01,2.51E+02,0.000297251,0.000310531
2.84E+04,1.25E+05,2.04E+02,2.60E+00,1.20E-02,8.63E+01,3.95E-05,3.48E-01,1.86E-01,2.50E-01,2.35E+02,1.56E+01,2.51E+02,0.000297249,0.00031053
2.84E+04,1.25E+05,5.04E+01,7.54E-01,1.20E-02,8.63E+01,3.95E-05,3.48E-01,1.87E-01,2.47E-01,2.35E+02,1.52E+01,2.50E+02,0.000296978,0.000310248
2.84E+04,1.25E+05,2.04E+02,2.60E+00,1.20E-02,8.63E+01,3.95E-05,3.48E-01,1.87E-01,2.47E-01,2.35E+02,1.52E+01,2.50E+02,0.000296978,0.000310248
2.84E+04,124799,5.15E+01,7.53E-01,1.22E-02,8.63E+01,3.95E-05,3.46E-01,1.84E-01,2.54E-01,2.35E+02,1.61E+01,2.51E+02,0.000296709,0.000309968
2.84E+04,1.25E+05,2.03E+02,2.60E+00,1.22E-02,8.63E+01,3.95E-05,3.46E-01,1.84E-01,2.54E-01,2.35E+02,1.61E+01,2.51E+02,0.000296707,0.000309967
2.84E+04,1.25E+05,5.02E+01,7.52E-01,1.20E-02,8.63E+01,3.94E-05,3.47E-01,1.86E-01,2.47E-01,2.34E+02,1.52E+01,2.49E+02,0.000296437,0.000309686
2.84E+04,1.25E+05,2.04E+02,2.60E+00,1.20E-02,8.63E+01,3.94E-05,3.47E-01,1.86E-01,2.47E-01,2.34E+02,1.52E+01,2.49E+02,0.000296437,0.000309686
2.84E+04,124999,5.08E+01,7.53E-01,1.21E-02,8.63E+01,3.94E-05,3.46E-01,1.85E-01,2.50E-01,2.34E+02,1.56E+01,2.50E+02,0.000296168,0.000309407
2.84E+04,1.25E+05,2.03E+02,2.60E+00,1.21E-02,8.63E+01,3.94E-05,3.46E-01,1.85E-01,2.50E-01,2.34E+02,1.56E+01,2.50E+02,0.000296167,0.000309406
2.85E+04,1.25E+05,5.01E+01,7.52E-01,1.20E-02,8.63E+01,3.94E-05,3.48E-01,1.87E-01,2.45E-01,2.35E+02,1.50E+01,2.50E+02,0.000295898,0.000309126
2.85E+04,125100,2.04E+02,2.60E+00,1.20E-02,8.63E+01,3.94E-05,3.48E-01,1.87E-01,2.45E-01,2.35E+02,1.50E+01,2.50E+02,0.000295896,0.000309125
2.85E+04,1.25E+05,5.01E+01,7.52E-01,1.20E-02,8.64E+01,3.93E-05,3.47E-01,1.86E-01,2.46E-01,2.34E+02,1.51E+01,2.49E+02,0.000295629,0.000308847
2.85E+04,1.25E+05,2.04E+02,2.60E+00,1.20E-02,8.64E+01,3.93E-05,3.47E-01,1.86E-01,2.46E-01,2.34E+02,1.51E+01,2.49E+02,0.000295629,0.000308847
2.85E+04,1.25E+05,4.96E+01,7.52E-01,1.20E-02,8.64E+01,3.93E-05,3.46E-01,1.87E-01,2.44E-01,2.33E+02,1.48E+01,2.48E+02,0.00029536,0.000308568
2.85E+04,1.25E+05,2.03E+02,2.60E+00,1.20E-02,8.64E+01,3.93E-05,3.46E-01,1.87E-01,2.44E-01,2.33E+02,1.48E+01,2.48E+02,0.00029536,0.000308568
2.85E+04,125399,5.06E+01,7.52E-01,1.21E-02,8.64E+01,3.93E-05,3.46E-01,1.85E-01,2.49E-01,2.34E+02,1.55E+01,2.49E+02,0.000295094,0.000308291
2.85E+04,1.25E+05,2.03E+02,2.60E+00,1.21E-02,8.64E+01,3.93E-05,3.46E-01,1.85E-01,2.49E-01,2.34E+02,1.55E+01,2.49E+02,0.000295092,0.000308289
2.86E+04,125499,4.99E+01,7.51E-01,1.20E-02,8.64E+01,3.92E-05,3.47E-01,1.86E-01,2.45E-01,2.34E+02,1.49E+01,2.49E+02,0.000294826,0.000308013
2.86E+04,125500,2.04E+02,2.59E+00,1.20E-02,8.64E+01,3.92E-05,3.47E-01,1.86E-01,2.45E-01,2.34E+02,1.49E+01,2.49E+02,0.000294823,0.00030801
2.86E+04,125599,5.05E+01,7.50E-01,1.21E-02,8.64E+01,3.92E-05,3.46E-01,1.85E-01,2.49E-01,2.34E+02,1.54E+01,2.50E+02,0.000294559,0.000307735
2.86E+04,1.26E+05,2.03E+02,2.60E+00,1.21E-02,8.64E+01,3.92E-05,3.46E-01,1.85E-01,2.49E-01,2.34E+02,1.54E+01,2.50E+02,0.000294558,0.000307734
2.86E+04,125699,2.04E+02,2.59E+00,1.20E-02,8.64E+01,3.92E-05,3.47E-01,1.87E-01,2.45E-01,2.34E+02,1.49E+01,2.49E+02,0.000294292,0.000307458
2.86E+04,125699,4.99E+01,7.51E-01,1.20E-02,8.64E+01,3.92E-05,3.47E-01,1.87E-01,2.45E-01,2.34E+02,1.49E+01,2.49E+02,0.000294292,0.000307458
2.86E+04,125799,5.00E+01,7.51E-01,1.20E-02,8.64E+01,3.92E-05,3.46E-01,1.86E-01,2.46E-01,2.34E+02,1.50E+01,2.49E+02,0.000294026,0.000307182
2.86E+04,125800,2.04E+02,2.60E+00,1.20E-02,8.64E+01,3.92E-05,3.46E-01,1.86E-01,2.46E-01,2.34E+02,1.50E+01,2.49E+02,0.000294023,0.000307179
2.86E+04,125899,5.00E+01,7.51E-01,1.20E-02,8.64E+01,3.91E-05,3.47E-01,1.86E-01,2.46E-01,2.34E+02,1.50E+01,2.49E+02,0.00029376,0.000306905
2.86E+04,125900,2.04E+02,2.60E+00,1.20E-02,8.64E+01,3.91E-05,3.47E-01,1.86E-01,2.46E-01,2.34E+02,1.50E+01,2.49E+02,0.000293758,0.000306903
2.87E+04,125999,5.06E+01,7.52E-01,1.20E-02,8.64E+01,3.91E-05,3.47E-01,1.86E-01,2.48E-01,2.34E+02,1.54E+01,2.50E+02,0.000293495,0.00030663
2.87E+04,126000,2.04E+02,2.60E+00,1.20E-02,8.64E+01,3.91E-05,3.47E-01,1.86E-01,2.48E-01,2.34E+02,1.54E+01,2.50E+02,0.000293492,0.000306627
2.87E+04,126099,4.98E+01,7.50E-01,1.21E-02,8.64E+01,3.91E-05,3.46E-01,1.86E-01,2.45E-01,2.33E+02,1.49E+01,2.48E+02,0.00029323,0.000306355
2.87E+04,1.26E+05,2.03E+02,2.60E+00,1.21E-02,8.64E+01,3.91E-05,3.46E-01,1.86E-01,2.45E-01,2.33E+02,1.49E+01,2.48E+02,0.000293229,0.000306353
2.87E+04,126199,4.99E+01,7.51E-01,1.21E-02,8.64E+01,3.90E-05,3.46E-01,1.86E-01,2.46E-01,2.34E+02,1.50E+01,2.49E+02,0.000292966,0.00030608
2.87E+04,1.26E+05,2.03E+02,2.60E+00,1.21E-02,8.64E+01,3.90E-05,3.46E-01,1.86E-01,2.46E-01,2.34E+02,1.50E+01,2.49E+02,0.000292964,0.000306079
2.88E+04,1.26E+05,4.93E+01,7.55E-01,1.20E-02,8.64E+01,3.90E-05,3.46E-01,1.87E-01,2.42E-01,2.33E+02,1.45E+01,2.47E+02,0.0002927,0.000305804
2.88E+04,1.26E+05,2.03E+02,2.60E+00,1.20E-02,8.64E+01,3.90E-05,3.46E-01,1.87E-01,2.42E-01,2.33E+02,1.45E+01,2.47E+02,0.0002927,0.000305804
2.88E+04,1.26E+05,4.97E+01,7.56E-01,1.20E-02,8.64E+01,3.90E-05,3.45E-01,1.85E-01,2.45E-01,2.32E+02,1.48E+01,2.47E+02,0.000292437,0.000305531
2.88E+04,1.26E+05,2.03E+02,2.60E+00,1.20E-02,8.64E+01,3.90E-05,3.45E-01,1.85E-01,2.45E-01,2.32E+02,1.48E+01,2.47E+02,0.000292437,0.000305531
2.88E+04,1.26E+05,4.98E+01,7.55E-01,1.20E-02,8.64E+01,3.89E-05,3.47E-01,1.87E-01,2.44E-01,2.34E+02,1.48E+01,2.48E+02,0.000292174,0.000305257
2.88E+04,126500,2.04E+02,2.60E+00,1.20E-02,8.64E+01,3.89E-05,3.47E-01,1.87E-01,2.44E-01,2.34E+02,1.48E+01,2.48E+02,0.000292173,0.000305256
2.88E+04,1.27E+05,4.94E+01,7.55E-01,1.20E-02,8.64E+01,3.89E-05,3.46E-01,1.87E-01,2.43E-01,2.33E+02,1.46E+01,2.48E+02,0.000291911,0.000304985
2.88E+04,1.27E+05,2.03E+02,2.60E+00,1.20E-02,8.64E+01,3.89E-05,3.46E-01,1.87E-01,2.43E-01,2.33E+02,1.46E+01,2.48E+02,0.000291911,0.000304985
2.88E+04,126699,5.03E+01,7.55E-01,1.20E-02,8.64E+01,3.89E-05,3.46E-01,1.86E-01,2.47E-01,2.34E+02,1.52E+01,2.49E+02,0.00029165,0.000304713
2.88E+04,1.27E+05,2.03E+02,2.60E+00,1.20E-02,8.64E+01,3.89E-05,3.46E-01,1.86E-01,2.47E-01,2.34E+02,1.52E+01,2.49E+02,0.000291649,0.000304712
2.89E+04,126799,5.03E+01,7.53E-01,1.20E-02,8.64E+01,3.89E-05,3.46E-01,1.85E-01,2.47E-01,2.34E+02,1.52E+01,2.49E+02,0.000291389,0.000304442
2.89E+04,1.27E+05,2.03E+02,2.60E+00,1.20E-02,8.64E+01,3.89E-05,3.46E-01,1.85E-01,2.47E-01,2.34E+02,1.52E+01,2.49E+02,0.000291387,0.00030444
2.89E+04,126899,5.03E+01,7.54E-01,1.20E-02,8.64E+01,3.88E-05,3.46E-01,1.85E-01,2.47E-01,2.34E+02,1.52E+01,2.49E+02,0.000291127,0.00030417
2.89E+04,1.27E+05,2.03E+02,2.60E+00,1.20E-02,8.64E+01,3.88E-05,3.46E-01,1.85E-01,2.47E-01,2.34E+02,1.52E+01,2.49E+02,0.000291126,0.000304169
2.89E+04,126999,5.03E+01,7.54E-01,1.21E-02,8.64E+01,3.88E-05,3.46E-01,1.85E-01,2.47E-01,2.34E+02,1.52E+01,2.49E+02,0.000290866,0.000303899
2.89E+04,1.27E+05,2.03E+02,2.60E+00,1.21E-02,8.64E+01,3.88E-05,3.46E-01,1.85E-01,2.47E-01,2.34E+02,1.52E+01,2.49E+02,0.000290865,0.000303898
2.89E+04,127099,5.04E+01,7.55E-01,1.21E-02,8.64E+01,3.88E-05,3.46E-01,1.85E-01,2.48E-01,2.34E+02,1.53E+01,2.49E+02,0.000290606,0.000303629
2.89E+04,1.27E+05,2.03E+02,2.60E+00,1.21E-02,8.64E+01,3.88E-05,3.46E-01,1.85E-01,2.48E-01,2.34E+02,1.53E+01,2.49E+02,0.000290605,0.000303627
2.89E+04,127199,5.10E+01,7.55E-01,1.21E-02,8.64E+01,3.87E-05,3.46E-01,1.84E-01,2.51E-01,2.34E+02,1.57E+01,2.50E+02,0.000290346,0.000303358
2.89E+04,1.27E+05,2.03E+02,2.60E+00,1.21E-02,8.64E+01,3.87E-05,3.46E-01,1.84E-01,2.51E-01,2.34E+02,1.57E+01,2.50E+02,0.000290345,0.000303357
2.90E+04,1.27E+05,4.91E+01,7.54E-01,1.20E-02,8.64E+01,3.87E-05,3.45E-01,1.86E-01,2.43E-01,2.32E+02,1.45E+01,2.46E+02,0.000290085,0.000303087
2.90E+04,1.27E+05,2.02E+02,2.60E+00,1.20E-02,8.64E+01,3.87E-05,3.45E-01,1.86E-01,2.43E-01,2.32E+02,1.45E+01,2.46E+02,0.000290085,0.000303087
2.90E+04,127399,4.98E+01,7.51E-01,1.21E-02,8.64E+01,3.87E-05,3.45E-01,1.86E-01,2.46E-01,2.33E+02,1.50E+01,2.48E+02,0.000289827,0.00030282
2.90E+04,1.27E+05,2.03E+02,2.60E+00,1.21E-02,8.64E+01,3.87E-05,3.45E-01,1.86E-01,2.46E-01,2.33E+02,1.50E+01,2.48E+02,0.000289826,0.000302818
2.90E+04,127499,2.04E+02,2.60E+00,1.20E-02,8.64E+01,3.87E-05,3.46E-01,1.86E-01,2.45E-01,2.34E+02,1.49E+01,2.49E+02,0.000289569,0.000302551
2.90E+04,127499,4.99E+01,7.52E-01,1.20E-02,8.64E+01,3.87E-05,3.46E-01,1.86E-01,2.45E-01,2.34E+02,1.49E+01,2.49E+02,0.000289569,0.000302551
2.90E+04,127599,4.99E+01,7.51E-01,1.21E-02,8.64E+01,3.86E-05,3.45E-01,1.85E-01,2.46E-01,2.33E+02,1.50E+01,2.48E+02,0.00028931,0.000302283
2.90E+04,1.28E+05,2.03E+02,2.60E+00,1.21E-02,8.64E+01,3.86E-05,3.45E-01,1.85E-01,2.46E-01,2.33E+02,1.50E+01,2.48E+02,0.000289309,0.000302281
2.91E+04,127699,5.06E+01,7.51E-01,1.21E-02,8.64E+01,3.86E-05,3.45E-01,1.85E-01,2.49E-01,2.34E+02,1.55E+01,2.49E+02,0.000289053,0.000302015
2.91E+04,1.28E+05,2.03E+02,2.60E+00,1.21E-02,8.64E+01,3.86E-05,3.45E-01,1.85E-01,2.49E-01,2.34E+02,1.55E+01,2.49E+02,0.000289051,0.000302013
2.91E+04,1.28E+05,4.93E+01,7.52E-01,1.20E-02,8.65E+01,3.86E-05,3.46E-01,1.87E-01,2.42E-01,2.33E+02,1.45E+01,2.48E+02,0.000288794,0.000301746
2.91E+04,127800,2.03E+02,2.60E+00,1.20E-02,8.65E+01,3.86E-05,3.46E-01,1.87E-01,2.42E-01,2.33E+02,1.45E+01,2.48E+02,0.000288793,0.000301745
2.91E+04,1.28E+05,4.92E+01,7.52E-01,1.20E-02,8.65E+01,3.85E-05,3.45E-01,1.86E-01,2.43E-01,2.32E+02,1.46E+01,2.47E+02,0.000288537,0.000301479
2.91E+04,1.28E+05,2.03E+02,2.60E+00,1.20E-02,8.65E+01,3.85E-05,3.45E-01,1.86E-01,2.43E-01,2.32E+02,1.46E+01,2.47E+02,0.000288537,0.000301479
2.91E+04,1.28E+05,4.93E+01,7.52E-01,1.20E-02,8.65E+01,3.85E-05,3.45E-01,1.86E-01,2.43E-01,2.33E+02,1.46E+01,2.47E+02,0.000288281,0.000301212
2.91E+04,1.28E+05,2.03E+02,2.60E+00,1.20E-02,8.65E+01,3.85E-05,3.45E-01,1.86E-01,2.43E-01,2.33E+02,1.46E+01,2.47E+02,0.000288281,0.000301212
2.91E+04,128099,5.05E+01,7.52E-01,1.21E-02,8.65E+01,3.85E-05,3.45E-01,1.84E-01,2.49E-01,2.34E+02,1.55E+01,2.49E+02,0.000288026,0.000300948
2.91E+04,1.28E+05,2.03E+02,2.60E+00,1.21E-02,8.65E+01,3.85E-05,3.45E-01,1.84E-01,2.49E-01,2.34E+02,1.55E+01,2.49E+02,0.000288024,0.000300946
2.92E+04,128199,4.98E+01,7.52E-01,1.20E-02,8.65E+01,3.85E-05,3.46E-01,1.86E-01,2.45E-01,2.34E+02,1.49E+01,2.48E+02,0.00028777,0.000300682
2.92E+04,128200,2.03E+02,2.60E+00,1.20E-02,8.65E+01,3.85E-05,3.46E-01,1.86E-01,2.45E-01,2.34E+02,1.49E+01,2.48E+02,0.000287768,0.000300679
2.92E+04,1.28E+05,4.98E+01,7.54E-01,1.21E-02,8.65E+01,3.84E-05,3.45E-01,1.85E-01,2.46E-01,2.33E+02,1.50E+01,2.48E+02,0.000287514,0.000300416
2.92E+04,1.28E+05,2.03E+02,2.60E+00,1.21E-02,8.65E+01,3.84E-05,3.45E-01,1.85E-01,2.46E-01,2.33E+02,1.50E+01,2.48E+02,0.000287514,0.000300416
2.92E+04,1.28E+05,4.96E+01,7.51E-01,1.21E-02,8.65E+01,3.84E-05,3.44E-01,1.86E-01,2.45E-01,2.33E+02,1.48E+01,2.47E+02,0.000287259,0.000300151
2.92E+04,1.28E+05,2.02E+02,2.60E+00,1.21E-02,8.65E+01,3.84E-05,3.44E-01,1.86E-01,2.45E-01,2.33E+02,1.48E+01,2.47E+02,0.000287259,0.000300151
2.92E+04,128499,5.00E+01,7.52E-01,1.21E-02,8.65E+01,3.84E-05,3.45E-01,1.85E-01,2.47E-01,2.33E+02,1.51E+01,2.49E+02,0.000287006,0.000299888
2.92E+04,128500,2.03E+02,2.60E+00,1.21E-02,8.65E+01,3.84E-05,3.45E-01,1.85E-01,2.47E-01,2.33E+02,1.51E+01,2.49E+02,0.000287003,0.000299885
2.93E+04,1.29E+05,4.96E+01,7.52E-01,1.20E-02,8.65E+01,3.83E-05,3.45E-01,1.86E-01,2.44E-01,2.33E+02,1.48E+01,2.48E+02,0.00028675,0.000299623
2.93E+04,128600,2.03E+02,2.60E+00,1.20E-02,8.65E+01,3.83E-05,3.45E-01,1.86E-01,2.44E-01,2.33E+02,1.48E+01,2.48E+02,0.000286749,0.000299621
2.93E+04,1.29E+05,4.96E+01,7.52E-01,1.20E-02,8.65E+01,3.83E-05,3.46E-01,1.86E-01,2.44E-01,2.33E+02,1.48E+01,2.48E+02,0.000286497,0.000299359
29289,128700,2.03E+02,2.60E+00,1.20E-02,8.65E+01,3.83E-05,3.46E-01,1.86E-01,2.44E-01,2.33E+02,1.48E+01,2.48E+02,0.000286496,0.000299358
2.93E+04,1.29E+05,4.91E+01,7.52E-01,1.20E-02,8.65E+01,3.83E-05,3.44E-01,1.86E-01,2.43E-01,2.32E+02,1.45E+01,2.46E+02,0.000286244,0.000299096
2.93E+04,1.29E+05,2.02E+02,2.60E+00,1.20E-02,8.65E+01,3.83E-05,3.44E-01,1.86E-01,2.43E-01,2.32E+02,1.45E+01,2.46E+02,0.000286244,0.000299096
2.93E+04,1.29E+05,4.97E+01,7.53E-01,1.20E-02,8.65E+01,3.83E-05,3.46E-01,1.86E-01,2.44E-01,2.33E+02,1.48E+01,2.48E+02,0.000285991,0.000298834
29329,128900,2.03E+02,2.60E+00,1.20E-02,8.65E+01,3.83E-05,3.46E-01,1.86E-01,2.44E-01,2.33E+02,1.48E+01,2.48E+02,0.00028599,0.000298832
2.93E+04,128999,5.08E+01,7.53E-01,1.22E-02,8.65E+01,3.82E-05,3.44E-01,1.83E-01,2.51E-01,2.33E+02,1.57E+01,2.49E+02,0.00028574,0.000298573
2.93E+04,1.29E+05,2.02E+02,2.60E+00,1.22E-02,8.65E+01,3.82E-05,3.44E-01,1.83E-01,2.51E-01,2.33E+02,1.57E+01,2.49E+02,0.000285739,0.000298572
