Repository: ckrmustafa/Damage_Tolerance_of_Adhesive_Bonds

# Damage_Tolerance_of_Adhesive_Bonds
R Shiny dashboard for machine learning regression and data analysis on adhesive bond damage tolerance datasets.

File: E-001-I-processed.csv (part 11 of 25)
t,N,F,d,C,a,dadN,G_max,Delta_sqrt(G),R,Cyclic_Energy,Monotonic_Energy,Total_Energy,dU_cyc/dN,dU_tot/dN
[s],[cycles],[N],[mm],[mm/N],[mm],[mm/cycle],[N/mm],[N/mm],[-],[mJ],[mJ],[mJ],[mJ],[mJ]
3.26E+04,1.43E+05,4.88E+01,7.52E-01,1.23E-02,8.70E+01,3.46E-05,3.36E-01,1.80E-01,2.46E-01,2.28E+02,1.47E+01,2.43E+02,0.000253319,0.000264875
3.26E+04,1.43E+05,1.99E+02,2.60E+00,1.23E-02,8.70E+01,3.46E-05,3.36E-01,1.80E-01,2.46E-01,2.28E+02,1.47E+01,2.43E+02,0.000253319,0.000264875
3.27E+04,1.43E+05,4.86E+01,7.51E-01,1.23E-02,8.70E+01,3.45E-05,3.37E-01,1.81E-01,2.44E-01,2.29E+02,1.45E+01,2.43E+02,0.000253118,0.000264666
3.27E+04,1.43E+05,1.99E+02,2.60E+00,1.23E-02,8.70E+01,3.45E-05,3.37E-01,1.81E-01,2.44E-01,2.29E+02,1.45E+01,2.43E+02,0.000253118,0.000264666
3.27E+04,143599,4.92E+01,7.54E-01,1.23E-02,8.70E+01,3.45E-05,3.37E-01,1.81E-01,2.47E-01,2.29E+02,1.49E+01,2.44E+02,0.000252918,0.000264458
3.27E+04,143600,2.00E+02,2.60E+00,1.23E-02,8.70E+01,3.45E-05,3.37E-01,1.81E-01,2.47E-01,2.29E+02,1.49E+01,2.44E+02,0.000252916,0.000264456
3.27E+04,143699,4.93E+01,7.53E-01,1.23E-02,8.70E+01,3.45E-05,3.36E-01,1.80E-01,2.48E-01,2.29E+02,1.50E+01,2.44E+02,0.000252718,0.00026425
3.27E+04,1.44E+05,1.99E+02,2.60E+00,1.23E-02,8.70E+01,3.45E-05,3.36E-01,1.80E-01,2.48E-01,2.29E+02,1.50E+01,2.44E+02,0.000252717,0.000264249
3.27E+04,143799,4.94E+01,7.54E-01,1.23E-02,8.70E+01,3.45E-05,3.38E-01,1.81E-01,2.47E-01,2.30E+02,1.50E+01,2.45E+02,0.000252518,0.000264042
3.27E+04,143800,2.00E+02,2.60E+00,1.23E-02,8.70E+01,3.45E-05,3.38E-01,1.81E-01,2.47E-01,2.30E+02,1.50E+01,2.45E+02,0.000252516,0.00026404
3.27E+04,143899,4.94E+01,7.53E-01,1.23E-02,8.70E+01,3.44E-05,3.38E-01,1.81E-01,2.47E-01,2.30E+02,1.50E+01,2.45E+02,0.000252318,0.000263835
3.27E+04,143900,2.00E+02,2.60E+00,1.23E-02,8.70E+01,3.44E-05,3.38E-01,1.81E-01,2.47E-01,2.30E+02,1.50E+01,2.45E+02,0.000252316,0.000263832
3.28E+04,143999,5.00E+01,7.53E-01,1.24E-02,8.70E+01,3.44E-05,3.37E-01,1.80E-01,2.51E-01,2.30E+02,1.55E+01,2.45E+02,0.000252119,0.000263627
3.28E+04,1.44E+05,1.99E+02,2.60E+00,1.24E-02,8.70E+01,3.44E-05,3.37E-01,1.80E-01,2.51E-01,2.30E+02,1.55E+01,2.45E+02,0.000252118,0.000263626
3.28E+04,1.44E+05,4.89E+01,7.54E-01,1.22E-02,8.70E+01,3.44E-05,3.37E-01,1.81E-01,2.45E-01,2.29E+02,1.46E+01,2.44E+02,0.000251919,0.000263419
3.28E+04,144100,2.00E+02,2.60E+00,1.22E-02,8.70E+01,3.44E-05,3.37E-01,1.81E-01,2.45E-01,2.29E+02,1.46E+01,2.44E+02,0.000251918,0.000263418
3.28E+04,144199,4.94E+01,7.53E-01,1.23E-02,8.70E+01,3.44E-05,3.36E-01,1.80E-01,2.48E-01,2.29E+02,1.51E+01,2.44E+02,0.000251721,0.000263213
3.28E+04,1.44E+05,1.99E+02,2.60E+00,1.23E-02,8.70E+01,3.44E-05,3.36E-01,1.80E-01,2.48E-01,2.29E+02,1.51E+01,2.44E+02,0.00025172,0.000263212
3.28E+04,1.44E+05,4.91E+01,7.54E-01,1.23E-02,8.71E+01,3.43E-05,3.39E-01,1.82E-01,2.46E-01,2.31E+02,1.48E+01,2.46E+02,0.000251521,0.000263006
3.28E+04,1.44E+05,2.00E+02,2.61E+00,1.23E-02,8.71E+01,3.43E-05,3.39E-01,1.82E-01,2.46E-01,2.31E+02,1.48E+01,2.46E+02,0.000251521,0.000263006
3.29E+04,144399,4.98E+01,7.52E-01,1.24E-02,8.71E+01,3.43E-05,3.36E-01,1.79E-01,2.50E-01,2.29E+02,1.53E+01,2.45E+02,0.000251324,0.000262801
3.29E+04,1.44E+05,1.99E+02,2.60E+00,1.24E-02,8.71E+01,3.43E-05,3.36E-01,1.79E-01,2.50E-01,2.29E+02,1.53E+01,2.45E+02,0.000251323,0.0002628
3.29E+04,1.44E+05,4.92E+01,7.52E-01,1.23E-02,8.71E+01,3.43E-05,3.37E-01,1.81E-01,2.47E-01,2.29E+02,1.49E+01,2.44E+02,0.000251125,0.000262594
3.29E+04,1.44E+05,1.99E+02,2.60E+00,1.23E-02,8.71E+01,3.43E-05,3.37E-01,1.81E-01,2.47E-01,2.29E+02,1.49E+01,2.44E+02,0.000251125,0.000262594
3.29E+04,1.45E+05,4.86E+01,7.52E-01,1.22E-02,8.71E+01,3.43E-05,3.37E-01,1.81E-01,2.44E-01,2.29E+02,1.44E+01,2.43E+02,0.000250928,0.000262389
3.29E+04,1.45E+05,1.99E+02,2.60E+00,1.22E-02,8.71E+01,3.43E-05,3.37E-01,1.81E-01,2.44E-01,2.29E+02,1.44E+01,2.43E+02,0.000250928,0.000262389
3.29E+04,1.45E+05,4.91E+01,7.52E-01,1.23E-02,8.71E+01,3.43E-05,3.37E-01,1.81E-01,2.46E-01,2.29E+02,1.48E+01,2.44E+02,0.00025073,0.000262183
3.29E+04,1.45E+05,1.99E+02,2.60E+00,1.23E-02,8.71E+01,3.43E-05,3.37E-01,1.81E-01,2.46E-01,2.29E+02,1.48E+01,2.44E+02,0.00025073,0.000262183
3.29E+04,144799,4.97E+01,7.52E-01,1.23E-02,8.71E+01,3.42E-05,3.37E-01,1.80E-01,2.49E-01,2.30E+02,1.52E+01,2.45E+02,0.000250534,0.00026198
3.29E+04,1.45E+05,1.99E+02,2.60E+00,1.23E-02,8.71E+01,3.42E-05,3.37E-01,1.80E-01,2.49E-01,2.30E+02,1.52E+01,2.45E+02,0.000250533,0.000261979
3.30E+04,1.45E+05,4.85E+01,7.52E-01,1.22E-02,8.71E+01,3.42E-05,3.37E-01,1.82E-01,2.43E-01,2.29E+02,1.44E+01,2.43E+02,0.000250337,0.000261774
3.30E+04,144900,2.00E+02,2.59E+00,1.22E-02,8.71E+01,3.42E-05,3.37E-01,1.82E-01,2.43E-01,2.29E+02,1.44E+01,2.43E+02,0.000250336,0.000261773
3.30E+04,1.45E+05,4.91E+01,7.51E-01,1.23E-02,8.71E+01,3.42E-05,3.37E-01,1.82E-01,2.46E-01,2.30E+02,1.48E+01,2.44E+02,0.00025014,0.00026157
3.30E+04,145000,2.00E+02,2.60E+00,1.23E-02,8.71E+01,3.42E-05,3.37E-01,1.82E-01,2.46E-01,2.30E+02,1.48E+01,2.44E+02,0.000250139,0.000261569
3.30E+04,1.45E+05,4.91E+01,7.52E-01,1.23E-02,8.71E+01,3.42E-05,3.36E-01,1.81E-01,2.46E-01,2.29E+02,1.48E+01,2.44E+02,0.000249944,0.000261366
3.30E+04,1.45E+05,1.99E+02,2.60E+00,1.23E-02,8.71E+01,3.42E-05,3.36E-01,1.81E-01,2.46E-01,2.29E+02,1.48E+01,2.44E+02,0.000249944,0.000261366
3.30E+04,145199,4.97E+01,7.52E-01,1.23E-02,8.71E+01,3.41E-05,3.36E-01,1.80E-01,2.50E-01,2.29E+02,1.52E+01,2.45E+02,0.000249749,0.000261163
3.30E+04,1.45E+05,1.99E+02,2.60E+00,1.23E-02,8.71E+01,3.41E-05,3.36E-01,1.80E-01,2.50E-01,2.29E+02,1.52E+01,2.45E+02,0.000249748,0.000261162
3.31E+04,145299,2.00E+02,2.61E+00,1.22E-02,8.71E+01,3.41E-05,3.40E-01,1.84E-01,2.42E-01,2.31E+02,1.43E+01,2.45E+02,0.000249553,0.00026096
3.31E+04,1.45E+05,4.84E+01,7.53E-01,1.22E-02,8.71E+01,3.41E-05,3.40E-01,1.84E-01,2.42E-01,2.31E+02,1.43E+01,2.45E+02,0.000249552,0.000260959
3.31E+04,145399,4.99E+01,7.54E-01,1.24E-02,8.71E+01,3.41E-05,3.34E-01,1.78E-01,2.52E-01,2.28E+02,1.55E+01,2.44E+02,0.000249358,0.000260757
3.31E+04,1.45E+05,1.98E+02,2.60E+00,1.24E-02,8.71E+01,3.41E-05,3.34E-01,1.78E-01,2.52E-01,2.28E+02,1.55E+01,2.44E+02,0.000249357,0.000260756
3.31E+04,145499,4.98E+01,7.52E-01,1.23E-02,8.71E+01,3.41E-05,3.37E-01,1.80E-01,2.49E-01,2.30E+02,1.53E+01,2.45E+02,0.000249163,0.000260554
3.31E+04,145500,2.00E+02,2.60E+00,1.23E-02,8.71E+01,3.41E-05,3.37E-01,1.80E-01,2.49E-01,2.30E+02,1.53E+01,2.45E+02,0.000249161,0.000260552
3.31E+04,1.46E+05,4.87E+01,7.52E-01,1.23E-02,8.71E+01,3.41E-05,3.35E-01,1.80E-01,2.45E-01,2.28E+02,1.46E+01,2.42E+02,0.000248967,0.00026035
3.31E+04,1.46E+05,1.98E+02,2.60E+00,1.23E-02,8.71E+01,3.41E-05,3.35E-01,1.80E-01,2.45E-01,2.28E+02,1.46E+01,2.42E+02,0.000248967,0.00026035
3.32E+04,1.46E+05,4.81E+01,7.52E-01,1.23E-02,8.71E+01,3.40E-05,3.35E-01,1.81E-01,2.42E-01,2.27E+02,1.42E+01,2.41E+02,0.000248773,0.000260148
3.32E+04,1.46E+05,1.99E+02,2.60E+00,1.23E-02,8.71E+01,3.40E-05,3.35E-01,1.81E-01,2.42E-01,2.27E+02,1.42E+01,2.41E+02,0.000248773,0.000260148
3.32E+04,1.46E+05,4.87E+01,7.53E-01,1.23E-02,8.71E+01,3.40E-05,3.35E-01,1.80E-01,2.45E-01,2.28E+02,1.46E+01,2.42E+02,0.000248579,0.000259946
3.32E+04,1.46E+05,1.98E+02,2.59E+00,1.23E-02,8.71E+01,3.40E-05,3.35E-01,1.80E-01,2.45E-01,2.28E+02,1.46E+01,2.42E+02,0.000248579,0.000259946
3.32E+04,1.46E+05,4.86E+01,7.53E-01,1.23E-02,8.71E+01,3.40E-05,3.35E-01,1.80E-01,2.45E-01,2.28E+02,1.45E+01,2.42E+02,0.000248385,0.000259745
3.32E+04,1.46E+05,1.99E+02,2.60E+00,1.23E-02,8.71E+01,3.40E-05,3.35E-01,1.80E-01,2.45E-01,2.28E+02,1.45E+01,2.42E+02,0.000248385,0.000259745
3.32E+04,145999,4.91E+01,7.53E-01,1.23E-02,8.71E+01,3.40E-05,3.35E-01,1.79E-01,2.48E-01,2.28E+02,1.49E+01,2.43E+02,0.000248192,0.000259544
3.32E+04,1.46E+05,1.98E+02,2.60E+00,1.23E-02,8.71E+01,3.40E-05,3.35E-01,1.79E-01,2.48E-01,2.28E+02,1.49E+01,2.43E+02,0.000248191,0.000259543
3.32E+04,1.46E+05,4.86E+01,7.52E-01,1.23E-02,8.71E+01,3.39E-05,3.35E-01,1.80E-01,2.45E-01,2.28E+02,1.46E+01,2.43E+02,0.000247998,0.000259342
3.32E+04,1.46E+05,1.98E+02,2.60E+00,1.23E-02,8.71E+01,3.39E-05,3.35E-01,1.80E-01,2.45E-01,2.28E+02,1.46E+01,2.43E+02,0.000247998,0.000259342
3.33E+04,146199,4.92E+01,7.53E-01,1.24E-02,8.71E+01,3.39E-05,3.35E-01,1.79E-01,2.48E-01,2.28E+02,1.50E+01,2.43E+02,0.000247806,0.000259143
3.33E+04,1.46E+05,1.98E+02,2.60E+00,1.24E-02,8.71E+01,3.39E-05,3.35E-01,1.79E-01,2.48E-01,2.28E+02,1.50E+01,2.43E+02,0.000247805,0.000259142
3.33E+04,146299,1.99E+02,2.60E+00,1.24E-02,8.71E+01,3.39E-05,3.36E-01,1.80E-01,2.49E-01,2.30E+02,1.52E+01,2.45E+02,0.000247613,0.000258942
3.33E+04,1.46E+05,4.96E+01,7.51E-01,1.24E-02,8.71E+01,3.39E-05,3.36E-01,1.80E-01,2.49E-01,2.30E+02,1.52E+01,2.45E+02,0.000247612,0.000258941
3.33E+04,1.46E+05,4.87E+01,7.52E-01,1.23E-02,8.71E+01,3.39E-05,3.36E-01,1.81E-01,2.45E-01,2.28E+02,1.46E+01,2.43E+02,0.00024742,0.000258741
3.33E+04,1.46E+05,1.99E+02,2.60E+00,1.23E-02,8.71E+01,3.39E-05,3.36E-01,1.81E-01,2.45E-01,2.28E+02,1.46E+01,2.43E+02,0.00024742,0.000258741
3.33E+04,146499,4.92E+01,7.51E-01,1.23E-02,8.71E+01,3.39E-05,3.36E-01,1.80E-01,2.47E-01,2.29E+02,1.49E+01,2.44E+02,0.000247229,0.000258542
3.33E+04,146500,1.99E+02,2.60E+00,1.23E-02,8.71E+01,3.39E-05,3.36E-01,1.80E-01,2.47E-01,2.29E+02,1.49E+01,2.44E+02,0.000247227,0.00025854
3.34E+04,146599,4.93E+01,7.53E-01,1.23E-02,8.71E+01,3.38E-05,3.35E-01,1.79E-01,2.48E-01,2.28E+02,1.50E+01,2.43E+02,0.000247037,0.000258343
3.34E+04,1.47E+05,1.99E+02,2.60E+00,1.23E-02,8.71E+01,3.38E-05,3.35E-01,1.79E-01,2.48E-01,2.28E+02,1.50E+01,2.43E+02,0.000247036,0.000258342
3.34E+04,1.47E+05,4.87E+01,7.51E-01,1.22E-02,8.71E+01,3.38E-05,3.37E-01,1.82E-01,2.44E-01,2.29E+02,1.45E+01,2.44E+02,0.000246844,0.000258142
3.34E+04,146700,2.00E+02,2.60E+00,1.22E-02,8.71E+01,3.38E-05,3.37E-01,1.82E-01,2.44E-01,2.29E+02,1.45E+01,2.44E+02,0.000246843,0.000258141
3.34E+04,1.47E+05,4.87E+01,7.50E-01,1.23E-02,8.71E+01,3.38E-05,3.36E-01,1.81E-01,2.44E-01,2.29E+02,1.45E+01,2.43E+02,0.000246653,0.000257943
3.34E+04,146800,1.99E+02,2.60E+00,1.23E-02,8.71E+01,3.38E-05,3.36E-01,1.81E-01,2.44E-01,2.29E+02,1.45E+01,2.43E+02,0.000246652,0.000257942
3.34E+04,146899,4.99E+01,7.52E-01,1.24E-02,8.71E+01,3.38E-05,3.36E-01,1.79E-01,2.51E-01,2.30E+02,1.54E+01,2.45E+02,0.000246463,0.000257746
3.34E+04,146900,1.99E+02,2.60E+00,1.24E-02,8.71E+01,3.38E-05,3.36E-01,1.79E-01,2.51E-01,2.30E+02,1.54E+01,2.45E+02,0.000246461,0.000257744
3.34E+04,146999,4.93E+01,7.51E-01,1.23E-02,8.71E+01,3.37E-05,3.35E-01,1.80E-01,2.48E-01,2.29E+02,1.50E+01,2.44E+02,0.000246272,0.000257547
3.34E+04,1.47E+05,1.99E+02,2.60E+00,1.23E-02,8.71E+01,3.37E-05,3.35E-01,1.80E-01,2.48E-01,2.29E+02,1.50E+01,2.44E+02,0.000246271,0.000257546
3.35E+04,1.47E+05,4.86E+01,7.52E-01,1.23E-02,8.71E+01,3.37E-05,3.35E-01,1.81E-01,2.45E-01,2.28E+02,1.45E+01,2.43E+02,0.00024608,0.000257348
3.35E+04,1.47E+05,1.99E+02,2.60E+00,1.23E-02,8.71E+01,3.37E-05,3.35E-01,1.81E-01,2.45E-01,2.28E+02,1.45E+01,2.43E+02,0.00024608,0.000257348
3.35E+04,147199,4.92E+01,7.50E-01,1.24E-02,8.72E+01,3.37E-05,3.35E-01,1.80E-01,2.48E-01,2.29E+02,1.50E+01,2.44E+02,0.000245891,0.000257151
3.35E+04,1.47E+05,1.99E+02,2.60E+00,1.24E-02,8.72E+01,3.37E-05,3.35E-01,1.80E-01,2.48E-01,2.29E+02,1.50E+01,2.44E+02,0.00024589,0.00025715
3.35E+04,147299,1.99E+02,2.60E+00,1.23E-02,8.72E+01,3.37E-05,3.37E-01,1.79E-01,2.49E-01,2.29E+02,1.51E+01,2.44E+02,0.000245701,0.000256954
3.35E+04,1.47E+05,4.96E+01,7.64E-01,1.23E-02,8.72E+01,3.37E-05,3.37E-01,1.79E-01,2.49E-01,2.29E+02,1.51E+01,2.44E+02,0.0002457,0.000256953
3.35E+04,1.47E+05,4.88E+01,7.54E-01,1.24E-02,8.72E+01,3.37E-05,3.34E-01,1.79E-01,2.46E-01,2.27E+02,1.47E+01,2.42E+02,0.00024551,0.000256755
3.35E+04,1.47E+05,1.98E+02,2.60E+00,1.24E-02,8.72E+01,3.37E-05,3.34E-01,1.79E-01,2.46E-01,2.27E+02,1.47E+01,2.42E+02,0.00024551,0.000256755
3.36E+04,147499,4.92E+01,7.54E-01,1.23E-02,8.72E+01,3.36E-05,3.36E-01,1.80E-01,2.47E-01,2.29E+02,1.48E+01,2.43E+02,0.000245322,0.00025656
3.36E+04,147500,1.99E+02,2.60E+00,1.23E-02,8.72E+01,3.36E-05,3.36E-01,1.80E-01,2.47E-01,2.29E+02,1.48E+01,2.43E+02,0.00024532,0.000256558
3.36E+04,147599,4.92E+01,7.53E-01,1.24E-02,8.72E+01,3.36E-05,3.34E-01,1.79E-01,2.49E-01,2.28E+02,1.50E+01,2.43E+02,0.000245133,0.000256363
3.36E+04,1.48E+05,1.98E+02,2.60E+00,1.24E-02,8.72E+01,3.36E-05,3.34E-01,1.79E-01,2.49E-01,2.28E+02,1.50E+01,2.43E+02,0.000245132,0.000256362
3.36E+04,1.48E+05,4.88E+01,7.54E-01,1.23E-02,8.72E+01,3.36E-05,3.36E-01,1.81E-01,2.45E-01,2.28E+02,1.46E+01,2.43E+02,0.000244943,0.000256165
3.36E+04,147700,1.99E+02,2.60E+00,1.23E-02,8.72E+01,3.36E-05,3.36E-01,1.81E-01,2.45E-01,2.28E+02,1.46E+01,2.43E+02,0.000244942,0.000256164
3.36E+04,147799,4.92E+01,7.54E-01,1.24E-02,8.72E+01,3.36E-05,3.35E-01,1.79E-01,2.48E-01,2.28E+02,1.50E+01,2.43E+02,0.000244755,0.00025597
3.36E+04,1.48E+05,1.98E+02,2.60E+00,1.24E-02,8.72E+01,3.36E-05,3.35E-01,1.79E-01,2.48E-01,2.28E+02,1.50E+01,2.43E+02,0.000244754,0.000255969
3.36E+04,147899,4.92E+01,7.53E-01,1.23E-02,8.72E+01,3.36E-05,3.36E-01,1.80E-01,2.47E-01,2.29E+02,1.49E+01,2.44E+02,0.000244567,0.000255774
3.36E+04,147900,1.99E+02,2.60E+00,1.23E-02,8.72E+01,3.36E-05,3.36E-01,1.80E-01,2.47E-01,2.29E+02,1.49E+01,2.44E+02,0.000244565,0.000255772
3.37E+04,147999,4.92E+01,7.52E-01,1.23E-02,8.72E+01,3.35E-05,3.36E-01,1.80E-01,2.47E-01,2.29E+02,1.49E+01,2.44E+02,0.000244379,0.000255579
3.37E+04,148000,1.99E+02,2.60E+00,1.23E-02,8.72E+01,3.35E-05,3.36E-01,1.80E-01,2.47E-01,2.29E+02,1.49E+01,2.44E+02,0.000244377,0.000255577
3.37E+04,1.48E+05,4.88E+01,7.54E-01,1.23E-02,8.72E+01,3.35E-05,3.35E-01,1.80E-01,2.46E-01,2.28E+02,1.47E+01,2.43E+02,0.00024419,0.000255383
3.37E+04,1.48E+05,1.99E+02,2.60E+00,1.23E-02,8.72E+01,3.35E-05,3.35E-01,1.80E-01,2.46E-01,2.28E+02,1.47E+01,2.43E+02,0.00024419,0.000255383
3.37E+04,148199,4.92E+01,7.54E-01,1.23E-02,8.72E+01,3.35E-05,3.35E-01,1.79E-01,2.48E-01,2.28E+02,1.50E+01,2.43E+02,0.000244004,0.000255189
3.37E+04,1.48E+05,1.99E+02,2.60E+00,1.23E-02,8.72E+01,3.35E-05,3.35E-01,1.79E-01,2.48E-01,2.28E+02,1.50E+01,2.43E+02,0.000244003,0.000255188
3.38E+04,148299,1.99E+02,2.60E+00,1.23E-02,8.72E+01,3.35E-05,3.37E-01,1.79E-01,2.48E-01,2.28E+02,1.50E+01,2.43E+02,0.000243816,0.000254994
3.38E+04,1.48E+05,4.94E+01,7.66E-01,1.23E-02,8.72E+01,3.35E-05,3.37E-01,1.79E-01,2.48E-01,2.28E+02,1.50E+01,2.43E+02,0.000243816,0.000254993
3.38E+04,148399,4.92E+01,7.51E-01,1.23E-02,8.72E+01,3.34E-05,3.35E-01,1.80E-01,2.48E-01,2.29E+02,1.50E+01,2.44E+02,0.00024363,0.000254799
3.38E+04,148400,1.99E+02,2.60E+00,1.23E-02,8.72E+01,3.34E-05,3.35E-01,1.80E-01,2.48E-01,2.29E+02,1.50E+01,2.44E+02,0.000243628,0.000254798
3.38E+04,1.48E+05,4.86E+01,7.52E-01,1.23E-02,8.72E+01,3.34E-05,3.34E-01,1.80E-01,2.45E-01,2.28E+02,1.46E+01,2.42E+02,0.000243442,0.000254604
3.38E+04,1.48E+05,1.98E+02,2.60E+00,1.23E-02,8.72E+01,3.34E-05,3.34E-01,1.80E-01,2.45E-01,2.28E+02,1.46E+01,2.42E+02,0.000243442,0.000254604
3.38E+04,148599,4.91E+01,7.50E-01,1.24E-02,8.72E+01,3.34E-05,3.34E-01,1.79E-01,2.48E-01,2.28E+02,1.49E+01,2.43E+02,0.000243256,0.000254411
3.38E+04,1.49E+05,1.98E+02,2.60E+00,1.24E-02,8.72E+01,3.34E-05,3.34E-01,1.79E-01,2.48E-01,2.28E+02,1.49E+01,2.43E+02,0.000243255,0.00025441
3.38E+04,148699,4.91E+01,7.51E-01,1.23E-02,8.72E+01,3.34E-05,3.35E-01,1.80E-01,2.47E-01,2.29E+02,1.49E+01,2.44E+02,0.00024307,0.000254218
3.38E+04,148700,1.99E+02,2.60E+00,1.23E-02,8.72E+01,3.34E-05,3.35E-01,1.80E-01,2.47E-01,2.29E+02,1.49E+01,2.44E+02,0.000243068,0.000254216
3.39E+04,148799,4.97E+01,7.51E-01,1.24E-02,8.72E+01,3.34E-05,3.34E-01,1.78E-01,2.51E-01,2.29E+02,1.54E+01,2.44E+02,0.000242884,0.000254025
3.39E+04,1.49E+05,1.98E+02,2.60E+00,1.24E-02,8.72E+01,3.34E-05,3.34E-01,1.78E-01,2.51E-01,2.29E+02,1.54E+01,2.44E+02,0.000242883,0.000254024
3.39E+04,1.49E+05,4.87E+01,7.53E-01,1.23E-02,8.72E+01,3.33E-05,3.35E-01,1.80E-01,2.45E-01,2.28E+02,1.45E+01,2.43E+02,0.000242698,0.000253831
3.39E+04,148900,1.99E+02,2.60E+00,1.23E-02,8.72E+01,3.33E-05,3.35E-01,1.80E-01,2.45E-01,2.28E+02,1.45E+01,2.43E+02,0.000242697,0.00025383
3.39E+04,1.49E+05,4.86E+01,7.51E-01,1.23E-02,8.72E+01,3.33E-05,3.35E-01,1.80E-01,2.45E-01,2.28E+02,1.45E+01,2.43E+02,0.000242512,0.000253638
3.39E+04,149000,1.99E+02,2.60E+00,1.23E-02,8.72E+01,3.33E-05,3.35E-01,1.80E-01,2.45E-01,2.28E+02,1.45E+01,2.43E+02,0.000242512,0.000253637
3.39E+04,149099,4.91E+01,7.51E-01,1.23E-02,8.72E+01,3.33E-05,3.35E-01,1.80E-01,2.47E-01,2.29E+02,1.49E+01,2.44E+02,0.000242328,0.000253446
3.39E+04,149100,1.99E+02,2.60E+00,1.23E-02,8.72E+01,3.33E-05,3.35E-01,1.80E-01,2.47E-01,2.29E+02,1.49E+01,2.44E+02,0.000242326,0.000253444
3.39E+04,1.49E+05,4.86E+01,7.51E-01,1.23E-02,8.72E+01,3.33E-05,3.35E-01,1.81E-01,2.45E-01,2.28E+02,1.45E+01,2.43E+02,0.000242143,0.000253253
3.39E+04,149200,1.99E+02,2.60E+00,1.23E-02,8.72E+01,3.33E-05,3.35E-01,1.81E-01,2.45E-01,2.28E+02,1.45E+01,2.43E+02,0.000242142,0.000253252
3.40E+04,149299,2.01E+02,2.61E+00,1.30E-02,8.72E+01,3.33E-05,3.40E-01,3.40E-01,0,2.62E+02,1.55E+01,2.77E+02,0.000241959,0.000253062
3.40E+04,1.49E+05,4.89E+01,7.51E-01,1.23E-02,8.72E+01,3.32E-05,3.35E-01,1.80E-01,2.46E-01,2.28E+02,1.55E+01,2.44E+02,0.000241774,0.000252869
3.40E+04,1.49E+05,1.98E+02,2.60E+00,1.23E-02,8.72E+01,3.32E-05,3.35E-01,1.80E-01,2.46E-01,2.28E+02,1.47E+01,2.43E+02,0.000241774,0.000252869
3.40E+04,1.49E+05,4.88E+01,7.53E-01,1.23E-02,8.72E+01,3.32E-05,3.34E-01,1.80E-01,2.46E-01,2.28E+02,1.47E+01,2.43E+02,0.00024159,0.000252678
3.40E+04,1.49E+05,1.98E+02,2.60E+00,1.23E-02,8.72E+01,3.32E-05,3.34E-01,1.80E-01,2.46E-01,2.28E+02,1.54E+01,2.43E+02,0.00024159,0.000252678
3.40E+04,149599,5.00E+01,7.53E-01,1.24E-02,8.72E+01,3.32E-05,3.34E-01,1.78E-01,2.52E-01,2.29E+02,1.54E+01,2.44E+02,0.000241407,0.000252488
3.40E+04,1.50E+05,1.98E+02,2.60E+00,1.24E-02,8.72E+01,3.32E-05,3.34E-01,1.78E-01,2.52E-01,2.29E+02,1.48E+01,2.44E+02,0.000241406,0.000252487
3.41E+04,1.50E+05,4.89E+01,7.52E-01,1.23E-02,8.72E+01,3.32E-05,3.35E-01,1.80E-01,2.46E-01,2.29E+02,1.48E+01,2.44E+02,0.000241222,0.000252296
3.41E+04,149700,1.99E+02,2.60E+00,1.23E-02,8.72E+01,3.32E-05,3.35E-01,1.80E-01,2.46E-01,2.29E+02,1.47E+01,2.43E+02,0.000241221,0.000252295
3.41E+04,1.50E+05,4.88E+01,7.52E-01,1.23E-02,8.72E+01,3.31E-05,3.34E-01,1.79E-01,2.46E-01,2.28E+02,1.47E+01,2.42E+02,0.000241039,0.000252105
3.41E+04,1.50E+05,1.98E+02,2.60E+00,1.23E-02,8.72E+01,3.31E-05,3.34E-01,1.79E-01,2.46E-01,2.28E+02,1.47E+01,2.42E+02,0.000241039,0.000252105
3.41E+04,1.50E+05,4.87E+01,7.51E-01,1.24E-02,8.72E+01,3.31E-05,3.34E-01,1.80E-01,2.46E-01,2.28E+02,1.47E+01,2.43E+02,0.000240856,0.000251915
3.41E+04,1.50E+05,1.98E+02,2.60E+00,1.24E-02,8.72E+01,3.31E-05,3.34E-01,1.80E-01,2.46E-01,2.28E+02,1.44E+01,2.42E+02,0.000240856,0.000251915
3.41E+04,1.50E+05,4.83E+01,7.51E-01,1.24E-02,8.72E+01,3.31E-05,3.33E-01,1.80E-01,2.44E-01,2.27E+02,1.44E+01,2.41E+02,0.000240673,0.000251725
3.41E+04,1.50E+05,1.98E+02,2.60E+00,1.24E-02,8.72E+01,3.31E-05,3.33E-01,1.80E-01,2.44E-01,2.27E+02,1.44E+01,2.41E+02,0.000240673,0.000251725
3.41E+04,1.50E+05,4.82E+01,7.52E-01,1.23E-02,8.72E+01,3.31E-05,3.34E-01,1.81E-01,2.43E-01,2.27E+02,1.44E+01,2.42E+02,0.000240491,0.000251535
3.41E+04,150100,1.99E+02,2.60E+00,1.23E-02,8.72E+01,3.31E-05,3.34E-01,1.81E-01,2.43E-01,2.27E+02,1.48E+01,2.42E+02,0.00024049,0.000251534
3.42E+04,150199,4.91E+01,7.51E-01,1.24E-02,8.73E+01,3.31E-05,3.34E-01,1.79E-01,2.48E-01,2.28E+02,1.48E+01,2.43E+02,0.00024031,0.000251347
3.42E+04,1.50E+05,1.98E+02,2.60E+00,1.24E-02,8.73E+01,3.31E-05,3.34E-01,1.79E-01,2.48E-01,2.28E+02,1.34E+01,2.41E+02,0.000240309,0.000251346
3.42E+04,1.50E+05,4.64E+01,7.41E-01,1.60E-02,8.73E+01,3.30E-05,2.23E-02,2.23E-02,0,1.72E+01,1.34E+01,3.06E+01,0.000240127,0.000251157
3.42E+04,150399,4.89E+01,7.53E-01,1.24E-02,8.73E+01,3.30E-05,3.32E-01,1.78E-01,2.48E-01,2.27E+02,1.49E+01,2.42E+02,0.000239946,0.000250969
3.42E+04,1.50E+05,1.97E+02,2.60E+00,1.24E-02,8.73E+01,3.30E-05,3.32E-01,1.78E-01,2.48E-01,2.27E+02,1.49E+01,2.42E+02,0.000239945,0.000250968
3.42E+04,1.50E+05,4.84E+01,7.53E-01,1.23E-02,8.73E+01,3.30E-05,3.34E-01,1.80E-01,2.44E-01,2.27E+02,1.44E+01,2.42E+02,0.000239764,0.000250779
3.42E+04,150500,1.98E+02,2.60E+00,1.23E-02,8.73E+01,3.30E-05,3.34E-01,1.80E-01,2.44E-01,2.27E+02,1.44E+01,2.42E+02,0.000239763,0.000250778
3.43E+04,1.51E+05,4.84E+01,7.53E-01,1.24E-02,8.73E+01,3.30E-05,3.33E-01,1.79E-01,2.45E-01,2.27E+02,1.45E+01,2.41E+02,0.000239583,0.000250591
3.43E+04,1.51E+05,1.98E+02,2.60E+00,1.24E-02,8.73E+01,3.30E-05,3.33E-01,1.79E-01,2.45E-01,2.27E+02,1.45E+01,2.41E+02,0.000239583,0.000250591
3.43E+04,150699,4.88E+01,7.52E-01,1.25E-02,8.73E+01,3.30E-05,3.32E-01,1.78E-01,2.48E-01,2.27E+02,1.49E+01,2.41E+02,0.000239403,0.000250403
3.43E+04,1.51E+05,1.97E+02,2.60E+00,1.25E-02,8.73E+01,3.30E-05,3.32E-01,1.78E-01,2.48E-01,2.27E+02,1.49E+01,2.41E+02,0.000239402,0.000250402
3.43E+04,1.51E+05,4.83E+01,7.51E-01,1.24E-02,8.73E+01,3.29E-05,3.33E-01,1.80E-01,2.44E-01,2.27E+02,1.44E+01,2.42E+02,0.000239221,0.000250215
3.43E+04,1.51E+05,1.98E+02,2.60E+00,1.24E-02,8.73E+01,3.29E-05,3.33E-01,1.80E-01,2.44E-01,2.27E+02,1.44E+01,2.42E+02,0.000239221,0.000250215
3.43E+04,1.51E+05,4.84E+01,7.52E-01,1.24E-02,8.73E+01,3.29E-05,3.33E-01,1.79E-01,2.45E-01,2.27E+02,1.45E+01,2.41E+02,0.000239041,0.000250027
3.43E+04,1.51E+05,1.98E+02,2.60E+00,1.24E-02,8.73E+01,3.29E-05,3.33E-01,1.79E-01,2.45E-01,2.27E+02,1.45E+01,2.41E+02,0.000239041,0.000250027
3.43E+04,150999,4.95E+01,7.53E-01,1.25E-02,8.73E+01,3.29E-05,3.33E-01,1.78E-01,2.50E-01,2.28E+02,1.52E+01,2.43E+02,0.000238861,0.00024984
3.43E+04,1.51E+05,1.98E+02,2.60E+00,1.25E-02,8.73E+01,3.29E-05,3.33E-01,1.78E-01,2.50E-01,2.28E+02,1.52E+01,2.43E+02,0.00023886,0.00024984
3.44E+04,151099,4.88E+01,7.51E-01,1.24E-02,8.73E+01,3.29E-05,3.33E-01,1.79E-01,2.47E-01,2.27E+02,1.48E+01,2.42E+02,0.000238681,0.000249653
3.44E+04,1.51E+05,1.98E+02,2.60E+00,1.24E-02,8.73E+01,3.29E-05,3.33E-01,1.79E-01,2.47E-01,2.27E+02,1.48E+01,2.42E+02,0.000238681,0.000249652
3.44E+04,1.51E+05,4.83E+01,7.51E-01,1.24E-02,8.73E+01,3.29E-05,3.33E-01,1.79E-01,2.45E-01,2.27E+02,1.44E+01,2.41E+02,0.000238501,0.000249466
3.44E+04,1.51E+05,1.98E+02,2.60E+00,1.24E-02,8.73E+01,3.29E-05,3.33E-01,1.79E-01,2.45E-01,2.27E+02,1.44E+01,2.41E+02,0.000238501,0.000249466
3.44E+04,151299,4.88E+01,7.52E-01,1.24E-02,8.73E+01,3.28E-05,3.33E-01,1.79E-01,2.47E-01,2.27E+02,1.48E+01,2.42E+02,0.000238322,0.00024928
3.44E+04,1.51E+05,1.98E+02,2.60E+00,1.24E-02,8.73E+01,3.28E-05,3.33E-01,1.79E-01,2.47E-01,2.27E+02,1.48E+01,2.42E+02,0.000238322,0.000249279
3.45E+04,1.51E+05,4.88E+01,7.53E-01,1.25E-02,8.73E+01,3.28E-05,3.31E-01,1.77E-01,2.48E-01,2.26E+02,1.49E+01,2.41E+02,0.000238142,0.000249093
3.45E+04,1.51E+05,1.97E+02,2.60E+00,1.25E-02,8.73E+01,3.28E-05,3.31E-01,1.77E-01,2.48E-01,2.26E+02,1.49E+01,2.41E+02,0.000238142,0.000249093
3.45E+04,1.51E+05,4.88E+01,7.53E-01,1.24E-02,8.73E+01,3.28E-05,3.33E-01,1.79E-01,2.47E-01,2.27E+02,1.47E+01,2.42E+02,0.000237964,0.000248907
3.45E+04,1.51E+05,1.98E+02,2.60E+00,1.24E-02,8.73E+01,3.28E-05,3.33E-01,1.79E-01,2.47E-01,2.27E+02,1.47E+01,2.42E+02,0.000237964,0.000248907
3.45E+04,1.52E+05,4.88E+01,7.53E-01,1.24E-02,8.73E+01,3.28E-05,3.33E-01,1.78E-01,2.47E-01,2.27E+02,1.48E+01,2.42E+02,0.000237785,0.000248721
3.45E+04,1.52E+05,1.97E+02,2.60E+00,1.24E-02,8.73E+01,3.28E-05,3.33E-01,1.78E-01,2.47E-01,2.27E+02,1.48E+01,2.42E+02,0.000237785,0.000248721
3.45E+04,151699,4.94E+01,7.55E-01,1.25E-02,8.73E+01,3.27E-05,3.33E-01,1.77E-01,2.50E-01,2.27E+02,1.52E+01,2.43E+02,0.000237607,0.000248536
3.45E+04,1.52E+05,1.97E+02,2.60E+00,1.25E-02,8.73E+01,3.27E-05,3.33E-01,1.77E-01,2.50E-01,2.27E+02,1.52E+01,2.43E+02,0.000237607,0.000248535
3.45E+04,1.52E+05,4.88E+01,7.52E-01,1.24E-02,8.73E+01,3.27E-05,3.32E-01,1.78E-01,2.47E-01,2.27E+02,1.48E+01,2.42E+02,0.000237428,0.00024835
3.45E+04,1.52E+05,1.97E+02,2.60E+00,1.24E-02,8.73E+01,3.27E-05,3.32E-01,1.78E-01,2.47E-01,2.27E+02,1.48E+01,2.42E+02,0.000237428,0.00024835
3.46E+04,151899,4.94E+01,7.55E-01,1.25E-02,8.73E+01,3.27E-05,3.32E-01,1.77E-01,2.51E-01,2.27E+02,1.52E+01,2.42E+02,0.000237251,0.000248166
3.46E+04,1.52E+05,1.97E+02,2.60E+00,1.25E-02,8.73E+01,3.27E-05,3.32E-01,1.77E-01,2.51E-01,2.27E+02,1.52E+01,2.42E+02,0.000237251,0.000248165
3.46E+04,151999,4.94E+01,7.53E-01,1.24E-02,8.73E+01,3.27E-05,3.34E-01,1.79E-01,2.49E-01,2.28E+02,1.51E+01,2.44E+02,0.000237074,0.000247981
3.46E+04,152000,1.98E+02,2.60E+00,1.24E-02,8.73E+01,3.27E-05,3.34E-01,1.79E-01,2.49E-01,2.28E+02,1.51E+01,2.44E+02,0.000237072,0.000247979
3.46E+04,1.52E+05,4.83E+01,7.53E-01,1.23E-02,8.73E+01,3.27E-05,3.33E-01,1.80E-01,2.44E-01,2.27E+02,1.44E+01,2.41E+02,0.000236896,0.000247796
3.46E+04,1.52E+05,1.98E+02,2.60E+00,1.23E-02,8.73E+01,3.27E-05,3.33E-01,1.80E-01,2.44E-01,2.27E+02,1.44E+01,2.41E+02,0.000236896,0.000247796
3.46E+04,152199,4.93E+01,7.53E-01,1.25E-02,8.73E+01,3.26E-05,3.32E-01,1.77E-01,2.50E-01,2.27E+02,1.52E+01,2.42E+02,0.000236719,0.000247613
3.46E+04,1.52E+05,1.97E+02,2.60E+00,1.25E-02,8.73E+01,3.26E-05,3.32E-01,1.77E-01,2.50E-01,2.27E+02,1.52E+01,2.42E+02,0.000236718,0.000247612
3.46E+04,1.52E+05,4.84E+01,7.54E-01,1.23E-02,8.73E+01,3.26E-05,3.33E-01,1.79E-01,2.45E-01,2.27E+02,1.44E+01,2.41E+02,0.000236542,0.000247428
3.46E+04,1.52E+05,1.98E+02,2.60E+00,1.23E-02,8.73E+01,3.26E-05,3.33E-01,1.79E-01,2.45E-01,2.27E+02,1.44E+01,2.41E+02,0.000236542,0.000247428
3.47E+04,152399,4.88E+01,7.52E-01,1.24E-02,8.73E+01,3.26E-05,3.34E-01,1.79E-01,2.47E-01,2.28E+02,1.47E+01,2.42E+02,0.000236366,0.000247245
3.47E+04,152400,1.98E+02,2.60E+00,1.24E-02,8.73E+01,3.26E-05,3.34E-01,1.79E-01,2.47E-01,2.28E+02,1.47E+01,2.42E+02,0.000236364,0.000247243
3.47E+04,1.52E+05,4.83E+01,7.52E-01,1.24E-02,8.73E+01,3.26E-05,3.33E-01,1.79E-01,2.44E-01,2.27E+02,1.44E+01,2.41E+02,0.000236189,0.00024706
3.47E+04,1.52E+05,1.98E+02,2.60E+00,1.24E-02,8.73E+01,3.26E-05,3.33E-01,1.79E-01,2.44E-01,2.27E+02,1.44E+01,2.41E+02,0.000236189,0.00024706
3.47E+04,152599,4.88E+01,7.53E-01,1.24E-02,8.73E+01,3.26E-05,3.34E-01,1.79E-01,2.47E-01,2.28E+02,1.47E+01,2.42E+02,0.000236013,0.000246878
3.47E+04,152600,1.98E+02,2.60E+00,1.24E-02,8.73E+01,3.26E-05,3.34E-01,1.79E-01,2.47E-01,2.28E+02,1.47E+01,2.42E+02,0.000236012,0.000246876
3.47E+04,152699,4.94E+01,7.53E-01,1.25E-02,8.73E+01,3.25E-05,3.32E-01,1.77E-01,2.50E-01,2.28E+02,1.52E+01,2.43E+02,0.000235837,0.000246695
3.47E+04,1.53E+05,1.97E+02,2.60E+00,1.25E-02,8.73E+01,3.25E-05,3.32E-01,1.77E-01,2.50E-01,2.28E+02,1.52E+01,2.43E+02,0.000235837,0.000246694
3.48E+04,152799,4.88E+01,7.52E-01,1.24E-02,8.73E+01,3.25E-05,3.33E-01,1.79E-01,2.46E-01,2.27E+02,1.47E+01,2.42E+02,0.000235662,0.000246513
3.48E+04,152800,1.98E+02,2.60E+00,1.24E-02,8.73E+01,3.25E-05,3.33E-01,1.79E-01,2.46E-01,2.27E+02,1.47E+01,2.42E+02,0.00023566,0.000246511
3.48E+04,152899,4.88E+01,7.52E-01,1.24E-02,8.73E+01,3.25E-05,3.32E-01,1.78E-01,2.47E-01,2.27E+02,1.48E+01,2.42E+02,0.000235486,0.00024633
3.48E+04,1.53E+05,1.97E+02,2.60E+00,1.24E-02,8.73E+01,3.25E-05,3.32E-01,1.78E-01,2.47E-01,2.27E+02,1.48E+01,2.42E+02,0.000235486,0.000246329
3.48E+04,152999,4.94E+01,7.53E-01,1.25E-02,8.73E+01,3.25E-05,3.32E-01,1.77E-01,2.50E-01,2.28E+02,1.52E+01,2.43E+02,0.000235311,0.000246148
3.48E+04,1.53E+05,1.97E+02,2.60E+00,1.25E-02,8.73E+01,3.25E-05,3.32E-01,1.77E-01,2.50E-01,2.28E+02,1.52E+01,2.43E+02,0.00023531,0.000246147
3.48E+04,153099,4.89E+01,7.52E-01,1.24E-02,8.73E+01,3.25E-05,3.34E-01,1.79E-01,2.47E-01,2.28E+02,1.48E+01,2.43E+02,0.000235136,0.000245966
3.48E+04,153100,1.98E+02,2.60E+00,1.24E-02,8.73E+01,3.25E-05,3.34E-01,1.79E-01,2.47E-01,2.28E+02,1.48E+01,2.43E+02,0.000235135,0.000245964
3.48E+04,1.53E+05,4.83E+01,7.52E-01,1.24E-02,8.74E+01,3.24E-05,3.31E-01,1.78E-01,2.46E-01,2.26E+02,1.45E+01,2.41E+02,0.000234961,0.000245783
3.48E+04,1.53E+05,1.97E+02,2.60E+00,1.24E-02,8.74E+01,3.24E-05,3.31E-01,1.78E-01,2.46E-01,2.26E+02,1.45E+01,2.41E+02,0.000234961,0.000245783
3.49E+04,153299,4.88E+01,7.52E-01,1.24E-02,8.74E+01,3.24E-05,3.33E-01,1.78E-01,2.47E-01,2.27E+02,1.48E+01,2.42E+02,0.000234787,0.000245603
3.49E+04,1.53E+05,1.97E+02,2.60E+00,1.24E-02,8.74E+01,3.24E-05,3.33E-01,1.78E-01,2.47E-01,2.27E+02,1.48E+01,2.42E+02,0.000234786,0.000245602
3.49E+04,1.53E+05,4.79E+01,7.53E-01,1.23E-02,8.74E+01,3.24E-05,3.34E-01,1.81E-01,2.42E-01,2.27E+02,1.41E+01,2.41E+02,0.000234612,0.000245421
3.49E+04,153400,1.98E+02,2.60E+00,1.23E-02,8.74E+01,3.24E-05,3.34E-01,1.81E-01,2.42E-01,2.27E+02,1.41E+01,2.41E+02,0.000234611,0.00024542
3.49E+04,1.53E+05,4.85E+01,7.53E-01,1.24E-02,8.74E+01,3.24E-05,3.33E-01,1.79E-01,2.45E-01,2.27E+02,1.45E+01,2.42E+02,0.000234438,0.00024524
3.49E+04,153500,1.98E+02,2.60E+00,1.24E-02,8.74E+01,3.24E-05,3.33E-01,1.79E-01,2.45E-01,2.27E+02,1.45E+01,2.42E+02,0.000234437,0.000245239
3.49E+04,153599,4.89E+01,7.51E-01,1.24E-02,8.74E+01,3.24E-05,3.33E-01,1.79E-01,2.47E-01,2.28E+02,1.48E+01,2.43E+02,0.000234266,0.00024506
3.49E+04,153600,1.98E+02,2.60E+00,1.24E-02,8.74E+01,3.24E-05,3.33E-01,1.79E-01,2.47E-01,2.28E+02,1.48E+01,2.43E+02,0.000234264,0.000245058
3.50E+04,1.54E+05,4.85E+01,7.51E-01,1.24E-02,8.74E+01,3.23E-05,3.32E-01,1.78E-01,2.46E-01,2.27E+02,1.46E+01,2.41E+02,0.000234091,0.000244879
3.50E+04,1.54E+05,1.97E+02,2.60E+00,1.24E-02,8.74E+01,3.23E-05,3.32E-01,1.78E-01,2.46E-01,2.27E+02,1.46E+01,2.41E+02,0.000234091,0.000244879
3.50E+04,153799,4.89E+01,7.51E-01,1.25E-02,8.74E+01,3.23E-05,3.32E-01,1.78E-01,2.48E-01,2.27E+02,1.49E+01,2.42E+02,0.000233919,0.0002447
3.50E+04,1.54E+05,1.97E+02,2.60E+00,1.25E-02,8.74E+01,3.23E-05,3.32E-01,1.78E-01,2.48E-01,2.27E+02,1.49E+01,2.42E+02,0.000233918,0.000244699
3.50E+04,153899,4.89E+01,7.52E-01,1.24E-02,8.74E+01,3.23E-05,3.32E-01,1.78E-01,2.48E-01,2.27E+02,1.49E+01,2.42E+02,0.000233746,0.00024452
3.50E+04,1.54E+05,1.97E+02,2.60E+00,1.24E-02,8.74E+01,3.23E-05,3.32E-01,1.78E-01,2.48E-01,2.27E+02,1.49E+01,2.42E+02,0.000233745,0.000244519
3.50E+04,1.54E+05,4.85E+01,7.52E-01,1.24E-02,8.74E+01,3.23E-05,3.32E-01,1.78E-01,2.46E-01,2.26E+02,1.46E+01,2.41E+02,0.000233572,0.000244339
3.50E+04,1.54E+05,1.97E+02,2.60E+00,1.24E-02,8.74E+01,3.23E-05,3.32E-01,1.78E-01,2.46E-01,2.26E+02,1.46E+01,2.41E+02,0.000233572,0.000244339
3.50E+04,1.54E+05,4.84E+01,7.52E-01,1.24E-02,8.74E+01,3.23E-05,3.32E-01,1.78E-01,2.46E-01,2.26E+02,1.45E+01,2.41E+02,0.0002334,0.00024416
3.50E+04,1.54E+05,1.97E+02,2.60E+00,1.24E-02,8.74E+01,3.23E-05,3.32E-01,1.78E-01,2.46E-01,2.26E+02,1.45E+01,2.41E+02,0.0002334,0.00024416
3.51E+04,154199,4.90E+01,7.52E-01,1.24E-02,8.74E+01,3.22E-05,3.33E-01,1.78E-01,2.48E-01,2.28E+02,1.49E+01,2.42E+02,0.000233228,0.000243981
3.51E+04,154200,1.98E+02,2.60E+00,1.24E-02,8.74E+01,3.22E-05,3.33E-01,1.78E-01,2.48E-01,2.28E+02,1.49E+01,2.42E+02,0.000233227,0.00024398
3.51E+04,154299,4.90E+01,7.52E-01,1.25E-02,8.74E+01,3.22E-05,3.32E-01,1.78E-01,2.48E-01,2.27E+02,1.49E+01,2.42E+02,0.000233056,0.000243802
3.51E+04,1.54E+05,1.97E+02,2.60E+00,1.25E-02,8.74E+01,3.22E-05,3.32E-01,1.78E-01,2.48E-01,2.27E+02,1.49E+01,2.42E+02,0.000233056,0.000243802
3.51E+04,1.54E+05,4.83E+01,7.53E-01,1.24E-02,8.74E+01,3.22E-05,3.32E-01,1.79E-01,2.45E-01,2.26E+02,1.44E+01,2.41E+02,0.000232884,0.000243623
3.51E+04,1.54E+05,1.97E+02,2.60E+00,1.24E-02,8.74E+01,3.22E-05,3.32E-01,1.79E-01,2.45E-01,2.26E+02,1.44E+01,2.41E+02,0.000232884,0.000243623
3.52E+04,1.54E+05,4.87E+01,7.52E-01,1.25E-02,8.74E+01,3.22E-05,3.31E-01,1.77E-01,2.48E-01,2.26E+02,1.48E+01,2.41E+02,0.000232712,0.000243444
3.52E+04,1.54E+05,1.97E+02,2.60E+00,1.25E-02,8.74E+01,3.22E-05,3.31E-01,1.77E-01,2.48E-01,2.26E+02,1.48E+01,2.41E+02,0.000232712,0.000243444
3.52E+04,1.55E+05,4.87E+01,7.52E-01,1.24E-02,8.74E+01,3.22E-05,3.33E-01,1.79E-01,2.47E-01,2.27E+02,1.47E+01,2.42E+02,0.000232541,0.000243266
3.52E+04,154600,1.98E+02,2.60E+00,1.24E-02,8.74E+01,3.22E-05,3.33E-01,1.79E-01,2.47E-01,2.27E+02,1.47E+01,2.42E+02,0.00023254,0.000243265
3.52E+04,1.55E+05,4.88E+01,7.52E-01,1.24E-02,8.74E+01,3.21E-05,3.32E-01,1.78E-01,2.47E-01,2.27E+02,1.48E+01,2.42E+02,0.00023237,0.000243088
3.52E+04,1.55E+05,1.97E+02,2.60E+00,1.24E-02,8.74E+01,3.21E-05,3.32E-01,1.78E-01,2.47E-01,2.27E+02,1.48E+01,2.42E+02,0.00023237,0.000243088
3.52E+04,1.55E+05,4.84E+01,7.53E-01,1.23E-02,8.74E+01,3.21E-05,3.33E-01,1.79E-01,2.45E-01,2.27E+02,1.44E+01,2.41E+02,0.000232199,0.000242911
3.52E+04,154800,1.98E+02,2.60E+00,1.23E-02,8.74E+01,3.21E-05,3.33E-01,1.79E-01,2.45E-01,2.27E+02,1.44E+01,2.41E+02,0.000232198,0.00024291
3.52E+04,154899,4.93E+01,7.52E-01,1.25E-02,8.74E+01,3.21E-05,3.32E-01,1.77E-01,2.50E-01,2.28E+02,1.52E+01,2.43E+02,0.000232029,0.000242734
3.52E+04,1.55E+05,1.97E+02,2.60E+00,1.25E-02,8.74E+01,3.21E-05,3.32E-01,1.77E-01,2.50E-01,2.28E+02,1.52E+01,2.43E+02,0.000232029,0.000242733
3.53E+04,1.55E+05,4.87E+01,7.53E-01,1.24E-02,8.74E+01,3.21E-05,3.32E-01,1.78E-01,2.47E-01,2.27E+02,1.48E+01,2.42E+02,0.000231858,0.000242556
3.53E+04,1.55E+05,1.97E+02,2.60E+00,1.24E-02,8.74E+01,3.21E-05,3.32E-01,1.78E-01,2.47E-01,2.27E+02,1.48E+01,2.42E+02,0.000231858,0.000242556
3.53E+04,1.55E+05,4.82E+01,7.52E-01,1.24E-02,8.74E+01,3.21E-05,3.31E-01,1.78E-01,2.45E-01,2.26E+02,1.45E+01,2.40E+02,0.000231688,0.000242379
3.53E+04,1.55E+05,1.97E+02,2.60E+00,1.24E-02,8.74E+01,3.21E-05,3.31E-01,1.78E-01,2.45E-01,2.26E+02,1.45E+01,2.40E+02,0.000231688,0.000242379
3.53E+04,1.55E+05,4.82E+01,7.53E-01,1.24E-02,8.74E+01,3.20E-05,3.31E-01,1.78E-01,2.45E-01,2.26E+02,1.45E+01,2.40E+02,0.000231518,0.000242202
3.53E+04,1.55E+05,1.97E+02,2.60E+00,1.24E-02,8.74E+01,3.20E-05,3.31E-01,1.78E-01,2.45E-01,2.26E+02,1.45E+01,2.40E+02,0.000231518,0.000242202
3.53E+04,155299,4.93E+01,7.53E-01,1.25E-02,8.74E+01,3.20E-05,3.31E-01,1.77E-01,2.50E-01,2.27E+02,1.51E+01,2.42E+02,0.000231349,0.000242027
3.53E+04,1.55E+05,1.97E+02,2.60E+00,1.25E-02,8.74E+01,3.20E-05,3.31E-01,1.77E-01,2.50E-01,2.27E+02,1.51E+01,2.42E+02,0.000231349,0.000242026
3.54E+04,155399,4.87E+01,7.53E-01,1.24E-02,8.74E+01,3.20E-05,3.32E-01,1.78E-01,2.47E-01,2.27E+02,1.47E+01,2.41E+02,0.00023118,0.000241851
3.54E+04,155400,1.97E+02,2.60E+00,1.24E-02,8.74E+01,3.20E-05,3.32E-01,1.78E-01,2.47E-01,2.27E+02,1.47E+01,2.41E+02,0.000231178,0.000241849
3.54E+04,155499,4.92E+01,7.51E-01,1.25E-02,8.74E+01,3.20E-05,3.32E-01,1.77E-01,2.50E-01,2.27E+02,1.51E+01,2.42E+02,0.000231011,0.000241675
3.54E+04,155500,1.97E+02,2.60E+00,1.25E-02,8.74E+01,3.20E-05,3.32E-01,1.77E-01,2.50E-01,2.27E+02,1.51E+01,2.42E+02,0.000231009,0.000241673
3.54E+04,155599,1.98E+02,2.60E+00,1.24E-02,8.74E+01,3.20E-05,3.32E-01,1.78E-01,2.47E-01,2.27E+02,1.47E+01,2.42E+02,0.000230842,0.000241499
3.54E+04,155599,4.87E+01,7.52E-01,1.24E-02,8.74E+01,3.20E-05,3.32E-01,1.78E-01,2.47E-01,2.27E+02,1.47E+01,2.42E+02,0.000230842,0.000241499
3.54E+04,1.56E+05,4.82E+01,7.52E-01,1.24E-02,8.74E+01,3.19E-05,3.31E-01,1.78E-01,2.44E-01,2.26E+02,1.44E+01,2.40E+02,0.000230672,0.000241322
3.54E+04,155700,1.97E+02,2.60E+00,1.24E-02,8.74E+01,3.19E-05,3.31E-01,1.78E-01,2.44E-01,2.26E+02,1.44E+01,2.40E+02,0.000230672,0.000241322
3.54E+04,1.56E+05,4.77E+01,7.53E-01,1.24E-02,8.74E+01,3.19E-05,3.29E-01,1.77E-01,2.44E-01,2.24E+02,1.42E+01,2.38E+02,0.000230504,0.000241147
3.54E+04,1.56E+05,1.96E+02,2.59E+00,1.24E-02,8.74E+01,3.19E-05,3.29E-01,1.77E-01,2.44E-01,2.24E+02,1.42E+01,2.38E+02,0.000230504,0.000241147
3.55E+04,1.56E+05,4.77E+01,7.53E-01,1.23E-02,8.74E+01,3.19E-05,3.31E-01,1.79E-01,2.42E-01,2.25E+02,1.41E+01,2.40E+02,0.000230336,0.000240972
3.55E+04,155900,1.97E+02,2.60E+00,1.23E-02,8.74E+01,3.19E-05,3.31E-01,1.79E-01,2.42E-01,2.25E+02,1.41E+01,2.40E+02,0.000230335,0.000240971
3.55E+04,1.56E+05,4.82E+01,7.52E-01,1.24E-02,8.74E+01,3.19E-05,3.31E-01,1.78E-01,2.45E-01,2.26E+02,1.44E+01,2.40E+02,0.000230168,0.000240797
3.55E+04,156000,1.97E+02,2.60E+00,1.24E-02,8.74E+01,3.19E-05,3.31E-01,1.78E-01,2.45E-01,2.26E+02,1.44E+01,2.40E+02,0.000230167,0.000240796
3.55E+04,1.56E+05,4.77E+01,7.52E-01,1.24E-02,8.74E+01,3.19E-05,3.30E-01,1.78E-01,2.43E-01,2.25E+02,1.41E+01,2.39E+02,0.00023,0.000240623
3.55E+04,1.56E+05,1.96E+02,2.60E+00,1.24E-02,8.74E+01,3.19E-05,3.30E-01,1.78E-01,2.43E-01,2.25E+02,1.41E+01,2.39E+02,0.00023,0.000240623
3.55E+04,156199,4.86E+01,7.53E-01,1.24E-02,8.74E+01,3.18E-05,3.32E-01,1.78E-01,2.46E-01,2.27E+02,1.46E+01,2.41E+02,0.000229833,0.000240449
3.55E+04,156200,1.97E+02,2.60E+00,1.24E-02,8.74E+01,3.18E-05,3.32E-01,1.78E-01,2.46E-01,2.27E+02,1.46E+01,2.41E+02,0.000229831,0.000240448
3.55E+04,156299,4.87E+01,7.52E-01,1.24E-02,8.74E+01,3.18E-05,3.31E-01,1.78E-01,2.47E-01,2.27E+02,1.47E+01,2.41E+02,0.000229666,0.000240275
3.55E+04,156300,1.97E+02,2.60E+00,1.24E-02,8.74E+01,3.18E-05,3.31E-01,1.78E-01,2.47E-01,2.27E+02,1.47E+01,2.41E+02,0.000229664,0.000240273
3.56E+04,1.56E+05,4.84E+01,7.52E-01,1.24E-02,8.75E+01,3.18E-05,3.32E-01,1.79E-01,2.45E-01,2.27E+02,1.45E+01,2.41E+02,0.000229498,0.000240101
3.56E+04,156400,1.97E+02,2.60E+00,1.24E-02,8.75E+01,3.18E-05,3.32E-01,1.79E-01,2.45E-01,2.27E+02,1.45E+01,2.41E+02,0.000229497,0.0002401
3.56E+04,1.56E+05,4.83E+01,7.51E-01,1.24E-02,8.75E+01,3.18E-05,3.32E-01,1.79E-01,2.45E-01,2.27E+02,1.45E+01,2.41E+02,0.000229331,0.000239927
3.56E+04,156500,1.97E+02,2.60E+00,1.24E-02,8.75E+01,3.18E-05,3.32E-01,1.79E-01,2.45E-01,2.27E+02,1.45E+01,2.41E+02,0.00022933,0.000239926
3.56E+04,156599,4.89E+01,7.52E-01,1.25E-02,8.75E+01,3.18E-05,3.30E-01,1.76E-01,2.49E-01,2.26E+02,1.50E+01,2.41E+02,0.000229165,0.000239754
3.56E+04,1.57E+05,1.96E+02,2.60E+00,1.25E-02,8.75E+01,3.18E-05,3.30E-01,1.76E-01,2.49E-01,2.26E+02,1.50E+01,2.41E+02,0.000229164,0.000239754
3.56E+04,1.57E+05,4.84E+01,7.53E-01,1.25E-02,8.75E+01,3.18E-05,3.30E-01,1.77E-01,2.46E-01,2.25E+02,1.46E+01,2.40E+02,0.000228998,0.00023958
3.56E+04,1.57E+05,1.96E+02,2.60E+00,1.25E-02,8.75E+01,3.18E-05,3.30E-01,1.77E-01,2.46E-01,2.25E+02,1.46E+01,2.40E+02,0.000228998,0.00023958
3.57E+04,1.57E+05,4.83E+01,7.51E-01,1.25E-02,8.75E+01,3.17E-05,3.30E-01,1.77E-01,2.46E-01,2.26E+02,1.46E+01,2.40E+02,0.000228832,0.000239408
3.57E+04,1.57E+05,1.96E+02,2.60E+00,1.25E-02,8.75E+01,3.17E-05,3.30E-01,1.77E-01,2.46E-01,2.26E+02,1.46E+01,2.40E+02,0.000228832,0.000239408
3.57E+04,156899,4.89E+01,7.52E-01,1.25E-02,8.75E+01,3.17E-05,3.31E-01,1.77E-01,2.48E-01,2.27E+02,1.49E+01,2.42E+02,0.000228667,0.000239236
3.57E+04,1.57E+05,1.97E+02,2.60E+00,1.25E-02,8.75E+01,3.17E-05,3.31E-01,1.77E-01,2.48E-01,2.27E+02,1.49E+01,2.42E+02,0.000228666,0.000239235
3.57E+04,1.57E+05,4.84E+01,7.52E-01,1.25E-02,8.75E+01,3.17E-05,3.30E-01,1.77E-01,2.47E-01,2.26E+02,1.46E+01,2.40E+02,0.0002285,0.000239062
3.57E+04,1.57E+05,1.96E+02,2.60E+00,1.25E-02,8.75E+01,3.17E-05,3.30E-01,1.77E-01,2.47E-01,2.26E+02,1.46E+01,2.40E+02,0.0002285,0.000239062
3.57E+04,1.57E+05,4.84E+01,7.52E-01,1.24E-02,8.75E+01,3.17E-05,3.31E-01,1.78E-01,2.46E-01,2.26E+02,1.45E+01,2.41E+02,0.000228334,0.00023889
3.57E+04,1.57E+05,1.97E+02,2.60E+00,1.24E-02,8.75E+01,3.17E-05,3.31E-01,1.78E-01,2.46E-01,2.26E+02,1.45E+01,2.41E+02,0.000228334,0.00023889
3.57E+04,1.57E+05,4.85E+01,7.53E-01,1.24E-02,8.75E+01,3.17E-05,3.31E-01,1.78E-01,2.46E-01,2.26E+02,1.46E+01,2.41E+02,0.000228169,0.000238718
3.57E+04,1.57E+05,1.97E+02,2.59E+00,1.24E-02,8.75E+01,3.17E-05,3.31E-01,1.78E-01,2.46E-01,2.26E+02,1.46E+01,2.41E+02,0.000228169,0.000238718
3.58E+04,1.57E+05,4.80E+01,7.52E-01,1.24E-02,8.75E+01,3.16E-05,3.31E-01,1.79E-01,2.44E-01,2.26E+02,1.42E+01,2.40E+02,0.000228004,0.000238547
3.58E+04,1.57E+05,1.97E+02,2.60E+00,1.24E-02,8.75E+01,3.16E-05,3.31E-01,1.79E-01,2.44E-01,2.26E+02,1.42E+01,2.40E+02,0.000228004,0.000238547
3.58E+04,157399,4.93E+01,7.53E-01,1.24E-02,8.75E+01,3.16E-05,3.32E-01,1.78E-01,2.49E-01,2.28E+02,1.51E+01,2.43E+02,0.00022784,0.000238376
3.58E+04,157400,1.98E+02,2.60E+00,1.24E-02,8.75E+01,3.16E-05,3.32E-01,1.78E-01,2.49E-01,2.28E+02,1.51E+01,2.43E+02,0.000227838,0.000238374
3.58E+04,157499,4.86E+01,7.53E-01,1.25E-02,8.75E+01,3.16E-05,3.31E-01,1.77E-01,2.47E-01,2.26E+02,1.48E+01,2.41E+02,0.000227675,0.000238205
3.58E+04,1.57E+05,1.97E+02,2.60E+00,1.25E-02,8.75E+01,3.16E-05,3.31E-01,1.77E-01,2.47E-01,2.26E+02,1.48E+01,2.41E+02,0.000227675,0.000238204
3.59E+04,157599,4.86E+01,7.55E-01,1.24E-02,8.75E+01,3.16E-05,3.32E-01,1.78E-01,2.46E-01,2.27E+02,1.46E+01,2.41E+02,0.000227511,0.000238034
3.59E+04,157600,1.98E+02,2.60E+00,1.24E-02,8.75E+01,3.16E-05,3.32E-01,1.78E-01,2.46E-01,2.27E+02,1.46E+01,2.41E+02,0.000227509,0.000238032
3.59E+04,1.58E+05,4.82E+01,7.52E-01,1.24E-02,8.75E+01,3.16E-05,3.30E-01,1.78E-01,2.45E-01,2.26E+02,1.44E+01,2.40E+02,0.000227346,0.000237862
3.59E+04,1.58E+05,1.97E+02,2.60E+00,1.24E-02,8.75E+01,3.16E-05,3.30E-01,1.78E-01,2.45E-01,2.26E+02,1.44E+01,2.40E+02,0.000227346,0.000237862
