Repository: ckrmustafa/Damage_Tolerance_of_Adhesive_Bonds

# Damage_Tolerance_of_Adhesive_Bonds
R Shiny dashboard for machine learning regression and data analysis on adhesive bond damage tolerance datasets.

File: E-001-I-processed.csv (part 14 of 25)
t,N,F,d,C,a,dadN,G_max,Delta_sqrt(G),R,Cyclic_Energy,Monotonic_Energy,Total_Energy,dU_cyc/dN,dU_tot/dN
[s],[cycles],[N],[mm],[mm/N],[mm],[mm/cycle],[N/mm],[N/mm],[-],[mJ],[mJ],[mJ],[mJ],[mJ]
4.24E+04,186399,4.76E+01,7.56E-01,1.29E-02,8.83E+01,2.69E-05,3.18E-01,1.70E-01,2.49E-01,2.20E+02,1.46E+01,2.35E+02,0.000187955,0.000196859
4.24E+04,1.86E+05,1.91E+02,2.60E+00,1.29E-02,8.83E+01,2.69E-05,3.18E-01,1.70E-01,2.49E-01,2.20E+02,1.46E+01,2.35E+02,0.000187954,0.000196859
4.24E+04,186499,4.80E+01,7.53E-01,1.29E-02,8.83E+01,2.69E-05,3.18E-01,1.69E-01,2.51E-01,2.20E+02,1.48E+01,2.35E+02,0.00018784,0.00019674
4.24E+04,1.86E+05,1.91E+02,2.60E+00,1.29E-02,8.83E+01,2.69E-05,3.18E-01,1.69E-01,2.51E-01,2.20E+02,1.48E+01,2.35E+02,0.00018784,0.000196739
4.24E+04,186599,4.73E+01,7.51E-01,1.29E-02,8.83E+01,2.69E-05,3.18E-01,1.70E-01,2.48E-01,2.20E+02,1.44E+01,2.34E+02,0.000187726,0.000196621
4.24E+04,1.87E+05,1.91E+02,2.60E+00,1.29E-02,8.83E+01,2.69E-05,3.18E-01,1.70E-01,2.48E-01,2.20E+02,1.44E+01,2.34E+02,0.000187725,0.00019662
4.25E+04,186699,4.79E+01,7.52E-01,1.28E-02,8.83E+01,2.69E-05,3.19E-01,1.71E-01,2.50E-01,2.21E+02,1.47E+01,2.36E+02,0.000187611,0.000196501
4.25E+04,186700,1.92E+02,2.60E+00,1.28E-02,8.83E+01,2.69E-05,3.19E-01,1.71E-01,2.50E-01,2.21E+02,1.47E+01,2.36E+02,0.00018761,0.0001965
4.25E+04,1.87E+05,4.63E+01,7.51E-01,1.28E-02,8.83E+01,2.69E-05,3.18E-01,1.72E-01,2.43E-01,2.19E+02,1.37E+01,2.32E+02,0.000187496,0.000196382
4.25E+04,1.87E+05,1.91E+02,2.60E+00,1.28E-02,8.83E+01,2.69E-05,3.18E-01,1.72E-01,2.43E-01,2.19E+02,1.37E+01,2.32E+02,0.000187496,0.000196382
4.25E+04,186899,4.73E+01,7.51E-01,1.28E-02,8.83E+01,2.68E-05,3.18E-01,1.71E-01,2.47E-01,2.20E+02,1.43E+01,2.34E+02,0.000187383,0.000196263
4.25E+04,1.87E+05,1.91E+02,2.59E+00,1.28E-02,8.83E+01,2.68E-05,3.18E-01,1.71E-01,2.47E-01,2.20E+02,1.43E+01,2.34E+02,0.000187382,0.000196263
4.25E+04,1.87E+05,4.68E+01,7.53E-01,1.28E-02,8.83E+01,2.68E-05,3.19E-01,1.71E-01,2.44E-01,2.19E+02,1.39E+01,2.33E+02,0.000187268,0.000196144
4.25E+04,1.87E+05,1.91E+02,2.60E+00,1.28E-02,8.83E+01,2.68E-05,3.19E-01,1.71E-01,2.44E-01,2.19E+02,1.39E+01,2.33E+02,0.000187268,0.000196144
4.25E+04,1.87E+05,4.68E+01,7.51E-01,1.28E-02,8.83E+01,2.68E-05,3.19E-01,1.72E-01,2.45E-01,2.20E+02,1.40E+01,2.34E+02,0.000187154,0.000196025
4.25E+04,1.87E+05,1.91E+02,2.60E+00,1.28E-02,8.83E+01,2.68E-05,3.19E-01,1.72E-01,2.45E-01,2.20E+02,1.40E+01,2.34E+02,0.000187154,0.000196025
4.26E+04,1.87E+05,4.68E+01,7.52E-01,1.28E-02,8.84E+01,2.68E-05,3.18E-01,1.71E-01,2.45E-01,2.20E+02,1.40E+01,2.34E+02,0.00018704,0.000195907
4.26E+04,1.87E+05,1.91E+02,2.60E+00,1.28E-02,8.84E+01,2.68E-05,3.18E-01,1.71E-01,2.45E-01,2.20E+02,1.40E+01,2.34E+02,0.00018704,0.000195907
4.26E+04,187299,4.73E+01,7.51E-01,1.28E-02,8.84E+01,2.68E-05,3.19E-01,1.71E-01,2.47E-01,2.20E+02,1.44E+01,2.35E+02,0.000186927,0.000195789
4.26E+04,1.87E+05,1.91E+02,2.60E+00,1.28E-02,8.84E+01,2.68E-05,3.19E-01,1.71E-01,2.47E-01,2.20E+02,1.44E+01,2.35E+02,0.000186927,0.000195789
4.26E+04,187399,4.73E+01,7.56E-01,1.28E-02,8.84E+01,2.68E-05,3.18E-01,1.70E-01,2.48E-01,2.20E+02,1.44E+01,2.34E+02,0.000186814,0.000195671
4.26E+04,1.87E+05,1.91E+02,2.60E+00,1.28E-02,8.84E+01,2.68E-05,3.18E-01,1.70E-01,2.48E-01,2.20E+02,1.44E+01,2.34E+02,0.000186813,0.00019567
4.26E+04,1.87E+05,4.61E+01,7.52E-01,1.27E-02,8.84E+01,2.68E-05,3.18E-01,1.72E-01,2.41E-01,2.19E+02,1.35E+01,2.32E+02,0.0001867,0.000195552
4.26E+04,1.87E+05,1.91E+02,2.60E+00,1.27E-02,8.84E+01,2.68E-05,3.18E-01,1.72E-01,2.41E-01,2.19E+02,1.35E+01,2.32E+02,0.0001867,0.000195552
4.27E+04,187599,4.70E+01,7.51E-01,1.29E-02,8.84E+01,2.67E-05,3.17E-01,1.70E-01,2.47E-01,2.19E+02,1.42E+01,2.33E+02,0.000186587,0.000195435
4.27E+04,1.88E+05,1.91E+02,2.60E+00,1.29E-02,8.84E+01,2.67E-05,3.17E-01,1.70E-01,2.47E-01,2.19E+02,1.42E+01,2.33E+02,0.000186587,0.000195434
4.27E+04,187699,4.69E+01,7.51E-01,1.28E-02,8.84E+01,2.67E-05,3.18E-01,1.71E-01,2.45E-01,2.20E+02,1.41E+01,2.34E+02,0.000186474,0.000195317
4.27E+04,1.88E+05,1.91E+02,2.60E+00,1.28E-02,8.84E+01,2.67E-05,3.18E-01,1.71E-01,2.45E-01,2.20E+02,1.41E+01,2.34E+02,0.000186474,0.000195317
4.27E+04,1.88E+05,4.69E+01,7.55E-01,1.27E-02,8.84E+01,2.67E-05,3.19E-01,1.72E-01,2.45E-01,2.20E+02,1.40E+01,2.34E+02,0.000186361,0.000195199
4.27E+04,187800,1.92E+02,2.60E+00,1.27E-02,8.84E+01,2.67E-05,3.19E-01,1.72E-01,2.45E-01,2.20E+02,1.40E+01,2.34E+02,0.00018636,0.000195198
4.27E+04,1.88E+05,4.68E+01,7.52E-01,1.28E-02,8.84E+01,2.67E-05,3.18E-01,1.71E-01,2.45E-01,2.19E+02,1.40E+01,2.34E+02,0.000186248,0.000195081
4.27E+04,1.88E+05,1.91E+02,2.60E+00,1.28E-02,8.84E+01,2.67E-05,3.18E-01,1.71E-01,2.45E-01,2.19E+02,1.40E+01,2.34E+02,0.000186248,0.000195081
4.27E+04,187999,4.73E+01,7.54E-01,1.28E-02,8.84E+01,2.67E-05,3.19E-01,1.71E-01,2.47E-01,2.20E+02,1.43E+01,2.34E+02,0.000186136,0.000194964
4.27E+04,188000,1.91E+02,2.60E+00,1.28E-02,8.84E+01,2.67E-05,3.19E-01,1.71E-01,2.47E-01,2.20E+02,1.43E+01,2.34E+02,0.000186134,0.000194963
4.28E+04,1.88E+05,4.68E+01,7.53E-01,1.28E-02,8.84E+01,2.67E-05,3.18E-01,1.71E-01,2.45E-01,2.19E+02,1.40E+01,2.33E+02,0.000186022,0.000194847
4.28E+04,1.88E+05,1.91E+02,2.60E+00,1.28E-02,8.84E+01,2.67E-05,3.18E-01,1.71E-01,2.45E-01,2.19E+02,1.40E+01,2.33E+02,0.000186022,0.000194847
4.28E+04,1.88E+05,4.68E+01,7.53E-01,1.27E-02,8.84E+01,2.67E-05,3.19E-01,1.72E-01,2.44E-01,2.20E+02,1.39E+01,2.34E+02,0.00018591,0.000194729
4.28E+04,188200,1.92E+02,2.60E+00,1.27E-02,8.84E+01,2.67E-05,3.19E-01,1.72E-01,2.44E-01,2.20E+02,1.39E+01,2.34E+02,0.000185909,0.000194729
4.28E+04,1.88E+05,4.68E+01,7.54E-01,1.27E-02,8.84E+01,2.66E-05,3.18E-01,1.71E-01,2.45E-01,2.19E+02,1.40E+01,2.33E+02,0.000185798,0.000194612
4.28E+04,188300,1.91E+02,2.60E+00,1.27E-02,8.84E+01,2.66E-05,3.18E-01,1.71E-01,2.45E-01,2.19E+02,1.40E+01,2.33E+02,0.000185797,0.000194612
4.29E+04,188399,4.76E+01,7.55E-01,1.28E-02,8.84E+01,2.66E-05,3.19E-01,1.71E-01,2.49E-01,2.21E+02,1.46E+01,2.35E+02,0.000185686,0.000194496
4.29E+04,188400,1.92E+02,2.60E+00,1.28E-02,8.84E+01,2.66E-05,3.19E-01,1.71E-01,2.49E-01,2.21E+02,1.46E+01,2.35E+02,0.000185685,0.000194495
4.29E+04,188499,4.74E+01,7.52E-01,1.28E-02,8.84E+01,2.66E-05,3.18E-01,1.70E-01,2.48E-01,2.20E+02,1.44E+01,2.34E+02,0.000185574,0.000194379
4.29E+04,188500,1.91E+02,2.60E+00,1.28E-02,8.84E+01,2.66E-05,3.18E-01,1.70E-01,2.48E-01,2.20E+02,1.44E+01,2.34E+02,0.000185573,0.000194378
4.29E+04,1.89E+05,4.67E+01,7.51E-01,1.28E-02,8.84E+01,2.66E-05,3.17E-01,1.71E-01,2.45E-01,2.19E+02,1.40E+01,2.33E+02,0.000185461,0.000194262
4.29E+04,1.89E+05,1.91E+02,2.60E+00,1.28E-02,8.84E+01,2.66E-05,3.17E-01,1.71E-01,2.45E-01,2.19E+02,1.40E+01,2.33E+02,0.000185461,0.000194262
4.29E+04,1.89E+05,4.68E+01,7.52E-01,1.28E-02,8.84E+01,2.66E-05,3.17E-01,1.70E-01,2.46E-01,2.19E+02,1.40E+01,2.33E+02,0.000185349,0.000194146
4.29E+04,1.89E+05,1.90E+02,2.60E+00,1.28E-02,8.84E+01,2.66E-05,3.17E-01,1.70E-01,2.46E-01,2.19E+02,1.40E+01,2.33E+02,0.000185349,0.000194146
4.29E+04,1.89E+05,4.67E+01,7.50E-01,1.28E-02,8.84E+01,2.66E-05,3.17E-01,1.71E-01,2.45E-01,2.19E+02,1.40E+01,2.33E+02,0.000185238,0.000194029
4.29E+04,1.89E+05,1.91E+02,2.60E+00,1.28E-02,8.84E+01,2.66E-05,3.17E-01,1.71E-01,2.45E-01,2.19E+02,1.40E+01,2.33E+02,0.000185238,0.000194029
4.30E+04,188899,4.72E+01,7.51E-01,1.28E-02,8.84E+01,2.66E-05,3.18E-01,1.70E-01,2.47E-01,2.20E+02,1.43E+01,2.34E+02,0.000185127,0.000193914
4.30E+04,188900,1.91E+02,2.60E+00,1.28E-02,8.84E+01,2.66E-05,3.18E-01,1.70E-01,2.47E-01,2.20E+02,1.43E+01,2.34E+02,0.000185126,0.000193912
4.30E+04,1.89E+05,4.62E+01,7.51E-01,1.28E-02,8.84E+01,2.66E-05,3.17E-01,1.72E-01,2.42E-01,2.19E+02,1.36E+01,2.32E+02,0.000185015,0.000193797
4.30E+04,189000,1.91E+02,2.60E+00,1.28E-02,8.84E+01,2.66E-05,3.17E-01,1.72E-01,2.42E-01,2.19E+02,1.36E+01,2.32E+02,0.000185014,0.000193796
4.30E+04,189099,4.72E+01,7.51E-01,1.28E-02,8.84E+01,2.65E-05,3.18E-01,1.70E-01,2.47E-01,2.20E+02,1.43E+01,2.34E+02,0.000184904,0.000193682
4.30E+04,189100,1.91E+02,2.60E+00,1.28E-02,8.84E+01,2.65E-05,3.18E-01,1.70E-01,2.47E-01,2.20E+02,1.43E+01,2.34E+02,0.000184903,0.00019368
4.30E+04,1.89E+05,4.66E+01,7.50E-01,1.28E-02,8.84E+01,2.65E-05,3.17E-01,1.71E-01,2.44E-01,2.19E+02,1.39E+01,2.33E+02,0.000184792,0.000193565
4.30E+04,189200,1.91E+02,2.60E+00,1.28E-02,8.84E+01,2.65E-05,3.17E-01,1.71E-01,2.44E-01,2.19E+02,1.39E+01,2.33E+02,0.000184792,0.000193565
4.30E+04,1.89E+05,4.67E+01,7.52E-01,1.29E-02,8.84E+01,2.65E-05,3.16E-01,1.70E-01,2.46E-01,2.18E+02,1.40E+01,2.32E+02,0.000184681,0.000193449
4.30E+04,1.89E+05,1.90E+02,2.60E+00,1.29E-02,8.84E+01,2.65E-05,3.16E-01,1.70E-01,2.46E-01,2.18E+02,1.40E+01,2.32E+02,0.000184681,0.000193449
4.31E+04,1.89E+05,4.70E+01,7.53E-01,1.28E-02,8.84E+01,2.65E-05,3.18E-01,1.71E-01,2.46E-01,2.20E+02,1.42E+01,2.34E+02,0.00018457,0.000193334
4.31E+04,1.89E+05,1.91E+02,2.60E+00,1.28E-02,8.84E+01,2.65E-05,3.18E-01,1.71E-01,2.46E-01,2.20E+02,1.42E+01,2.34E+02,0.00018457,0.000193334
4.31E+04,1.89E+05,4.69E+01,7.52E-01,1.27E-02,8.84E+01,2.65E-05,3.19E-01,1.72E-01,2.45E-01,2.20E+02,1.40E+01,2.34E+02,0.000184459,0.000193218
4.31E+04,189500,1.92E+02,2.60E+00,1.27E-02,8.84E+01,2.65E-05,3.19E-01,1.72E-01,2.45E-01,2.20E+02,1.40E+01,2.34E+02,0.000184459,0.000193218
4.31E+04,189599,4.74E+01,7.52E-01,1.28E-02,8.84E+01,2.65E-05,3.18E-01,1.70E-01,2.48E-01,2.20E+02,1.44E+01,2.34E+02,0.000184349,0.000193104
4.31E+04,189600,1.91E+02,2.60E+00,1.28E-02,8.84E+01,2.65E-05,3.18E-01,1.70E-01,2.48E-01,2.20E+02,1.44E+01,2.34E+02,0.000184348,0.000193103
4.31E+04,1.90E+05,4.67E+01,7.52E-01,1.28E-02,8.84E+01,2.65E-05,3.18E-01,1.71E-01,2.44E-01,2.19E+02,1.39E+01,2.33E+02,0.000184238,0.000192988
4.31E+04,189700,1.91E+02,2.60E+00,1.28E-02,8.84E+01,2.65E-05,3.18E-01,1.71E-01,2.44E-01,2.19E+02,1.39E+01,2.33E+02,0.000184237,0.000192987
4.32E+04,1.90E+05,4.68E+01,7.53E-01,1.28E-02,8.84E+01,2.64E-05,3.17E-01,1.70E-01,2.46E-01,2.19E+02,1.41E+01,2.33E+02,0.000184127,0.000192873
4.32E+04,1.90E+05,1.91E+02,2.60E+00,1.28E-02,8.84E+01,2.64E-05,3.17E-01,1.70E-01,2.46E-01,2.19E+02,1.41E+01,2.33E+02,0.000184127,0.000192873
4.32E+04,1.90E+05,4.68E+01,7.52E-01,1.28E-02,8.84E+01,2.64E-05,3.17E-01,1.70E-01,2.45E-01,2.19E+02,1.40E+01,2.33E+02,0.000184017,0.000192758
4.32E+04,1.90E+05,1.91E+02,2.60E+00,1.28E-02,8.84E+01,2.64E-05,3.17E-01,1.70E-01,2.45E-01,2.19E+02,1.40E+01,2.33E+02,0.000184017,0.000192758
4.32E+04,1.90E+05,4.63E+01,7.52E-01,1.28E-02,8.84E+01,2.64E-05,3.17E-01,1.71E-01,2.43E-01,2.18E+02,1.37E+01,2.32E+02,0.000183907,0.000192643
4.32E+04,1.90E+05,1.91E+02,2.60E+00,1.28E-02,8.84E+01,2.64E-05,3.17E-01,1.71E-01,2.43E-01,2.18E+02,1.37E+01,2.32E+02,0.000183907,0.000192643
4.32E+04,190099,4.74E+01,7.52E-01,1.29E-02,8.84E+01,2.64E-05,3.17E-01,1.70E-01,2.49E-01,2.19E+02,1.45E+01,2.34E+02,0.000183797,0.000192529
4.32E+04,1.90E+05,1.91E+02,2.60E+00,1.29E-02,8.84E+01,2.64E-05,3.17E-01,1.70E-01,2.49E-01,2.19E+02,1.45E+01,2.34E+02,0.000183797,0.000192528
4.32E+04,1.90E+05,4.68E+01,7.54E-01,1.28E-02,8.84E+01,2.64E-05,3.17E-01,1.70E-01,2.46E-01,2.19E+02,1.41E+01,2.33E+02,0.000183687,0.000192414
4.32E+04,1.90E+05,1.91E+02,2.60E+00,1.28E-02,8.84E+01,2.64E-05,3.17E-01,1.70E-01,2.46E-01,2.19E+02,1.41E+01,2.33E+02,0.000183687,0.000192414
4.33E+04,1.90E+05,4.69E+01,7.51E-01,1.28E-02,8.84E+01,2.64E-05,3.17E-01,1.71E-01,2.45E-01,2.19E+02,1.40E+01,2.33E+02,0.000183577,0.0001923
4.33E+04,190300,1.91E+02,2.60E+00,1.28E-02,8.84E+01,2.64E-05,3.17E-01,1.71E-01,2.45E-01,2.19E+02,1.40E+01,2.33E+02,0.000183576,0.000192299
4.33E+04,190399,4.72E+01,7.56E-01,1.29E-02,8.84E+01,2.64E-05,3.18E-01,1.70E-01,2.47E-01,2.19E+02,1.43E+01,2.34E+02,0.000183468,0.000192186
4.33E+04,1.90E+05,1.91E+02,2.60E+00,1.29E-02,8.84E+01,2.64E-05,3.18E-01,1.70E-01,2.47E-01,2.19E+02,1.43E+01,2.34E+02,0.000183467,0.000192185
4.33E+04,1.90E+05,4.64E+01,7.53E-01,1.28E-02,8.84E+01,2.64E-05,3.17E-01,1.71E-01,2.43E-01,2.19E+02,1.38E+01,2.33E+02,0.000183358,0.000192071
4.33E+04,190500,1.91E+02,2.60E+00,1.28E-02,8.84E+01,2.64E-05,3.17E-01,1.71E-01,2.43E-01,2.19E+02,1.38E+01,2.33E+02,0.000183357,0.000192071
4.34E+04,190599,4.74E+01,7.52E-01,1.29E-02,8.84E+01,2.63E-05,3.16E-01,1.69E-01,2.49E-01,2.19E+02,1.45E+01,2.34E+02,0.000183249,0.000191958
4.34E+04,1.91E+05,1.90E+02,2.60E+00,1.29E-02,8.84E+01,2.63E-05,3.16E-01,1.69E-01,2.49E-01,2.19E+02,1.45E+01,2.34E+02,0.000183248,0.000191957
4.34E+04,190699,4.68E+01,7.50E-01,1.29E-02,8.84E+01,2.63E-05,3.16E-01,1.70E-01,2.46E-01,2.19E+02,1.41E+01,2.33E+02,0.000183139,0.000191844
4.34E+04,1.91E+05,1.90E+02,2.60E+00,1.29E-02,8.84E+01,2.63E-05,3.16E-01,1.70E-01,2.46E-01,2.19E+02,1.41E+01,2.33E+02,0.000183139,0.000191843
4.34E+04,190799,4.68E+01,7.52E-01,1.28E-02,8.84E+01,2.63E-05,3.18E-01,1.71E-01,2.45E-01,2.19E+02,1.41E+01,2.33E+02,0.00018303,0.00019173
4.34E+04,190800,1.91E+02,2.60E+00,1.28E-02,8.84E+01,2.63E-05,3.18E-01,1.71E-01,2.45E-01,2.19E+02,1.41E+01,2.33E+02,0.000183029,0.000191729
4.34E+04,190899,4.69E+01,7.53E-01,1.28E-02,8.84E+01,2.63E-05,3.17E-01,1.70E-01,2.46E-01,2.19E+02,1.41E+01,2.33E+02,0.000182921,0.000191616
4.34E+04,190900,1.91E+02,2.60E+00,1.28E-02,8.84E+01,2.63E-05,3.17E-01,1.70E-01,2.46E-01,2.19E+02,1.41E+01,2.33E+02,0.00018292,0.000191615
4.34E+04,190999,4.75E+01,7.53E-01,1.29E-02,8.85E+01,2.63E-05,3.16E-01,1.69E-01,2.50E-01,2.19E+02,1.46E+01,2.34E+02,0.000182812,0.000191503
4.34E+04,1.91E+05,1.90E+02,2.60E+00,1.29E-02,8.85E+01,2.63E-05,3.16E-01,1.69E-01,2.50E-01,2.19E+02,1.46E+01,2.34E+02,0.000182812,0.000191502
4.35E+04,191099,4.74E+01,7.52E-01,1.29E-02,8.85E+01,2.63E-05,3.16E-01,1.69E-01,2.49E-01,2.19E+02,1.45E+01,2.34E+02,0.000182703,0.000191389
4.35E+04,1.91E+05,1.90E+02,2.60E+00,1.29E-02,8.85E+01,2.63E-05,3.16E-01,1.69E-01,2.49E-01,2.19E+02,1.45E+01,2.34E+02,0.000182703,0.000191389
4.35E+04,191199,4.68E+01,7.51E-01,1.28E-02,8.85E+01,2.63E-05,3.17E-01,1.71E-01,2.46E-01,2.19E+02,1.41E+01,2.33E+02,0.000182595,0.000191276
4.35E+04,191200,1.91E+02,2.60E+00,1.28E-02,8.85E+01,2.63E-05,3.17E-01,1.71E-01,2.46E-01,2.19E+02,1.41E+01,2.33E+02,0.000182593,0.000191275
4.35E+04,191299,4.74E+01,7.54E-01,1.29E-02,8.85E+01,2.63E-05,3.16E-01,1.69E-01,2.49E-01,2.19E+02,1.45E+01,2.33E+02,0.000182486,0.000191163
4.35E+04,1.91E+05,1.90E+02,2.60E+00,1.29E-02,8.85E+01,2.63E-05,3.16E-01,1.69E-01,2.49E-01,2.19E+02,1.45E+01,2.33E+02,0.000182485,0.000191162
4.35E+04,1.91E+05,4.67E+01,7.56E-01,1.28E-02,8.85E+01,2.62E-05,3.18E-01,1.71E-01,2.44E-01,2.19E+02,1.39E+01,2.33E+02,0.000182377,0.000191049
4.35E+04,1.91E+05,1.91E+02,2.60E+00,1.28E-02,8.85E+01,2.62E-05,3.18E-01,1.71E-01,2.44E-01,2.19E+02,1.39E+01,2.33E+02,0.000182377,0.000191049
4.36E+04,1.91E+05,4.68E+01,7.52E-01,1.28E-02,8.85E+01,2.62E-05,3.17E-01,1.70E-01,2.46E-01,2.19E+02,1.40E+01,2.33E+02,0.000182268,0.000190936
4.36E+04,1.91E+05,1.90E+02,2.60E+00,1.28E-02,8.85E+01,2.62E-05,3.17E-01,1.70E-01,2.46E-01,2.19E+02,1.40E+01,2.33E+02,0.000182268,0.000190936
4.36E+04,1.92E+05,4.68E+01,7.54E-01,1.28E-02,8.85E+01,2.62E-05,3.17E-01,1.70E-01,2.46E-01,2.19E+02,1.40E+01,2.33E+02,0.00018216,0.000190824
4.36E+04,1.92E+05,1.90E+02,2.60E+00,1.28E-02,8.85E+01,2.62E-05,3.17E-01,1.70E-01,2.46E-01,2.19E+02,1.40E+01,2.33E+02,0.00018216,0.000190824
4.36E+04,191699,4.73E+01,7.53E-01,1.29E-02,8.85E+01,2.62E-05,3.17E-01,1.69E-01,2.48E-01,2.19E+02,1.44E+01,2.34E+02,0.000182053,0.000190712
4.36E+04,1.92E+05,1.90E+02,2.60E+00,1.29E-02,8.85E+01,2.62E-05,3.17E-01,1.69E-01,2.48E-01,2.19E+02,1.44E+01,2.34E+02,0.000182052,0.000190711
4.36E+04,1.92E+05,4.68E+01,7.53E-01,1.29E-02,8.85E+01,2.62E-05,3.15E-01,1.69E-01,2.47E-01,2.18E+02,1.42E+01,2.32E+02,0.000181944,0.000190599
4.36E+04,1.92E+05,1.89E+02,2.60E+00,1.29E-02,8.85E+01,2.62E-05,3.15E-01,1.69E-01,2.47E-01,2.18E+02,1.42E+01,2.32E+02,0.000181944,0.000190599
4.36E+04,191899,4.73E+01,7.53E-01,1.29E-02,8.85E+01,2.62E-05,3.17E-01,1.69E-01,2.48E-01,2.19E+02,1.44E+01,2.34E+02,0.000181837,0.000190487
4.36E+04,1.92E+05,1.90E+02,2.60E+00,1.29E-02,8.85E+01,2.62E-05,3.17E-01,1.69E-01,2.48E-01,2.19E+02,1.44E+01,2.34E+02,0.000181836,0.000190486
4.37E+04,1.92E+05,4.67E+01,7.52E-01,1.28E-02,8.85E+01,2.62E-05,3.17E-01,1.70E-01,2.45E-01,2.19E+02,1.40E+01,2.33E+02,0.000181728,0.000190374
4.37E+04,1.92E+05,1.90E+02,2.60E+00,1.28E-02,8.85E+01,2.62E-05,3.17E-01,1.70E-01,2.45E-01,2.19E+02,1.40E+01,2.33E+02,0.000181728,0.000190374
4.37E+04,1.92E+05,4.67E+01,7.52E-01,1.28E-02,8.85E+01,2.61E-05,3.17E-01,1.71E-01,2.45E-01,2.19E+02,1.40E+01,2.33E+02,0.000181621,0.000190262
4.37E+04,192100,1.91E+02,2.60E+00,1.28E-02,8.85E+01,2.61E-05,3.17E-01,1.71E-01,2.45E-01,2.19E+02,1.40E+01,2.33E+02,0.00018162,0.000190261
4.37E+04,192199,4.79E+01,7.54E-01,1.29E-02,8.85E+01,2.61E-05,3.17E-01,1.69E-01,2.51E-01,2.20E+02,1.48E+01,2.34E+02,0.000181514,0.00019015
4.37E+04,1.92E+05,1.90E+02,2.60E+00,1.29E-02,8.85E+01,2.61E-05,3.17E-01,1.69E-01,2.51E-01,2.20E+02,1.48E+01,2.34E+02,0.000181513,0.00019015
4.37E+04,192299,4.72E+01,7.52E-01,1.29E-02,8.85E+01,2.61E-05,3.16E-01,1.69E-01,2.48E-01,2.19E+02,1.44E+01,2.33E+02,0.000181406,0.000190038
4.37E+04,1.92E+05,1.90E+02,2.60E+00,1.29E-02,8.85E+01,2.61E-05,3.16E-01,1.69E-01,2.48E-01,2.19E+02,1.44E+01,2.33E+02,0.000181406,0.000190038
4.38E+04,192399,4.75E+01,7.53E-01,1.29E-02,8.85E+01,2.61E-05,3.16E-01,1.69E-01,2.50E-01,2.19E+02,1.46E+01,2.34E+02,0.000181299,0.000189927
4.38E+04,1.92E+05,1.90E+02,2.60E+00,1.29E-02,8.85E+01,2.61E-05,3.16E-01,1.69E-01,2.50E-01,2.19E+02,1.46E+01,2.34E+02,0.000181299,0.000189926
4.38E+04,1.92E+05,4.63E+01,7.53E-01,1.28E-02,8.85E+01,2.61E-05,3.15E-01,1.70E-01,2.44E-01,2.18E+02,1.37E+01,2.31E+02,0.000181191,0.000189814
4.38E+04,1.92E+05,1.90E+02,2.60E+00,1.28E-02,8.85E+01,2.61E-05,3.15E-01,1.70E-01,2.44E-01,2.18E+02,1.37E+01,2.31E+02,0.000181191,0.000189814
4.38E+04,192599,4.68E+01,7.53E-01,1.28E-02,8.85E+01,2.61E-05,3.17E-01,1.70E-01,2.46E-01,2.19E+02,1.41E+01,2.33E+02,0.000181085,0.000189703
4.38E+04,192600,1.91E+02,2.60E+00,1.28E-02,8.85E+01,2.61E-05,3.17E-01,1.70E-01,2.46E-01,2.19E+02,1.41E+01,2.33E+02,0.000181084,0.000189702
4.38E+04,1.93E+05,4.62E+01,7.53E-01,1.28E-02,8.85E+01,2.61E-05,3.16E-01,1.71E-01,2.43E-01,2.18E+02,1.37E+01,2.32E+02,0.000180977,0.000189592
4.38E+04,192700,1.90E+02,2.59E+00,1.28E-02,8.85E+01,2.61E-05,3.16E-01,1.71E-01,2.43E-01,2.18E+02,1.37E+01,2.32E+02,0.000180977,0.000189591
4.38E+04,1.93E+05,4.63E+01,7.53E-01,1.28E-02,8.85E+01,2.61E-05,3.16E-01,1.71E-01,2.43E-01,2.18E+02,1.37E+01,2.32E+02,0.000180871,0.00018948
4.38E+04,192800,1.90E+02,2.60E+00,1.28E-02,8.85E+01,2.61E-05,3.16E-01,1.71E-01,2.43E-01,2.18E+02,1.37E+01,2.32E+02,0.00018087,0.00018948
4.39E+04,192899,4.67E+01,7.52E-01,1.29E-02,8.85E+01,2.60E-05,3.14E-01,1.69E-01,2.47E-01,2.17E+02,1.41E+01,2.31E+02,0.000180764,0.00018937
4.39E+04,1.93E+05,1.89E+02,2.59E+00,1.29E-02,8.85E+01,2.60E-05,3.14E-01,1.69E-01,2.47E-01,2.17E+02,1.41E+01,2.31E+02,0.000180764,0.000189369
4.39E+04,192999,4.66E+01,7.51E-01,1.29E-02,8.85E+01,2.60E-05,3.15E-01,1.70E-01,2.46E-01,2.18E+02,1.40E+01,2.32E+02,0.000180658,0.000189259
4.39E+04,1.93E+05,1.90E+02,2.60E+00,1.29E-02,8.85E+01,2.60E-05,3.15E-01,1.70E-01,2.46E-01,2.18E+02,1.40E+01,2.32E+02,0.000180657,0.000189258
4.39E+04,193099,4.67E+01,7.52E-01,1.28E-02,8.85E+01,2.60E-05,3.16E-01,1.70E-01,2.45E-01,2.18E+02,1.40E+01,2.32E+02,0.000180551,0.000189148
4.39E+04,193100,1.90E+02,2.59E+00,1.28E-02,8.85E+01,2.60E-05,3.16E-01,1.70E-01,2.45E-01,2.18E+02,1.40E+01,2.32E+02,0.00018055,0.000189147
4.39E+04,193199,4.67E+01,7.54E-01,1.29E-02,8.85E+01,2.60E-05,3.14E-01,1.69E-01,2.47E-01,2.17E+02,1.41E+01,2.31E+02,0.000180445,0.000189037
4.39E+04,1.93E+05,1.89E+02,2.60E+00,1.29E-02,8.85E+01,2.60E-05,3.14E-01,1.69E-01,2.47E-01,2.17E+02,1.41E+01,2.31E+02,0.000180444,0.000189036
4.39E+04,193299,4.71E+01,7.52E-01,1.29E-02,8.85E+01,2.60E-05,3.15E-01,1.69E-01,2.48E-01,2.18E+02,1.43E+01,2.33E+02,0.000180339,0.000188926
4.39E+04,1.93E+05,1.90E+02,2.59E+00,1.29E-02,8.85E+01,2.60E-05,3.15E-01,1.69E-01,2.48E-01,2.18E+02,1.43E+01,2.33E+02,0.000180338,0.000188926
4.40E+04,1.93E+05,4.65E+01,7.53E-01,1.29E-02,8.85E+01,2.60E-05,3.16E-01,1.70E-01,2.45E-01,2.19E+02,1.39E+01,2.33E+02,0.000180232,0.000188815
4.40E+04,1.93E+05,1.90E+02,2.60E+00,1.29E-02,8.85E+01,2.60E-05,3.16E-01,1.70E-01,2.45E-01,2.19E+02,1.39E+01,2.33E+02,0.000180232,0.000188815
4.40E+04,1.93E+05,4.58E+01,7.51E-01,1.28E-02,8.85E+01,2.60E-05,3.16E-01,1.71E-01,2.41E-01,2.18E+02,1.34E+01,2.31E+02,0.000180126,0.000188705
4.40E+04,193500,1.90E+02,2.60E+00,1.28E-02,8.85E+01,2.60E-05,3.16E-01,1.71E-01,2.41E-01,2.18E+02,1.34E+01,2.31E+02,0.000180126,0.000188704
4.40E+04,193599,4.69E+01,7.52E-01,1.29E-02,8.85E+01,2.60E-05,3.16E-01,1.70E-01,2.47E-01,2.18E+02,1.41E+01,2.33E+02,0.000180021,0.000188595
4.40E+04,193600,1.90E+02,2.60E+00,1.29E-02,8.85E+01,2.60E-05,3.16E-01,1.70E-01,2.47E-01,2.18E+02,1.41E+01,2.33E+02,0.00018002,0.000188594
4.41E+04,1.94E+05,4.63E+01,7.54E-01,1.28E-02,8.85E+01,2.59E-05,3.16E-01,1.70E-01,2.44E-01,2.18E+02,1.38E+01,2.32E+02,0.000179914,0.000188484
4.41E+04,193700,1.90E+02,2.60E+00,1.28E-02,8.85E+01,2.59E-05,3.16E-01,1.70E-01,2.44E-01,2.18E+02,1.38E+01,2.32E+02,0.000179914,0.000188484
4.41E+04,1.94E+05,4.62E+01,7.52E-01,1.28E-02,8.85E+01,2.59E-05,3.16E-01,1.70E-01,2.43E-01,2.18E+02,1.37E+01,2.32E+02,0.000179809,0.000188374
4.41E+04,193800,1.90E+02,2.60E+00,1.28E-02,8.85E+01,2.59E-05,3.16E-01,1.70E-01,2.43E-01,2.18E+02,1.37E+01,2.32E+02,0.000179808,0.000188374
4.41E+04,193899,4.69E+01,7.53E-01,1.29E-02,8.85E+01,2.59E-05,3.15E-01,1.69E-01,2.47E-01,2.18E+02,1.42E+01,2.32E+02,0.000179704,0.000188265
4.41E+04,1.94E+05,1.89E+02,2.60E+00,1.29E-02,8.85E+01,2.59E-05,3.15E-01,1.69E-01,2.47E-01,2.18E+02,1.42E+01,2.32E+02,0.000179703,0.000188264
4.41E+04,1.94E+05,4.63E+01,7.52E-01,1.29E-02,8.85E+01,2.59E-05,3.15E-01,1.70E-01,2.44E-01,2.18E+02,1.38E+01,2.31E+02,0.000179598,0.000188155
4.41E+04,1.94E+05,1.90E+02,2.60E+00,1.29E-02,8.85E+01,2.59E-05,3.15E-01,1.70E-01,2.44E-01,2.18E+02,1.38E+01,2.31E+02,0.000179598,0.000188155
4.41E+04,1.94E+05,4.59E+01,7.53E-01,1.28E-02,8.85E+01,2.59E-05,3.15E-01,1.70E-01,2.42E-01,2.17E+02,1.35E+01,2.31E+02,0.000179493,0.000188045
4.41E+04,1.94E+05,1.89E+02,2.60E+00,1.28E-02,8.85E+01,2.59E-05,3.15E-01,1.70E-01,2.42E-01,2.17E+02,1.35E+01,2.31E+02,0.000179493,0.000188045
4.42E+04,194199,4.69E+01,7.54E-01,1.29E-02,8.85E+01,2.59E-05,3.15E-01,1.69E-01,2.48E-01,2.18E+02,1.42E+01,2.32E+02,0.000179388,0.000187936
4.42E+04,1.94E+05,1.90E+02,2.60E+00,1.29E-02,8.85E+01,2.59E-05,3.15E-01,1.69E-01,2.48E-01,2.18E+02,1.42E+01,2.32E+02,0.000179387,0.000187935
4.42E+04,194299,4.68E+01,7.52E-01,1.29E-02,8.85E+01,2.59E-05,3.16E-01,1.70E-01,2.46E-01,2.19E+02,1.41E+01,2.33E+02,0.000179283,0.000187826
4.42E+04,194300,1.90E+02,2.60E+00,1.29E-02,8.85E+01,2.59E-05,3.16E-01,1.70E-01,2.46E-01,2.19E+02,1.41E+01,2.33E+02,0.000179282,0.000187825
4.42E+04,1.94E+05,4.71E+01,7.54E-01,1.28E-02,8.85E+01,2.59E-05,3.19E-01,1.72E-01,2.46E-01,2.21E+02,1.43E+01,2.35E+02,0.000179177,0.000187716
4.42E+04,194400,1.91E+02,2.61E+00,1.28E-02,8.85E+01,2.59E-05,3.19E-01,1.72E-01,2.46E-01,2.21E+02,1.43E+01,2.35E+02,0.000179177,0.000187716
4.42E+04,1.94E+05,4.66E+01,7.54E-01,1.29E-02,8.85E+01,2.58E-05,3.15E-01,1.69E-01,2.46E-01,2.18E+02,1.40E+01,2.32E+02,0.000179073,0.000187607
4.42E+04,1.94E+05,1.90E+02,2.60E+00,1.29E-02,8.85E+01,2.58E-05,3.15E-01,1.69E-01,2.46E-01,2.18E+02,1.40E+01,2.32E+02,0.000179073,0.000187607
4.43E+04,194599,4.72E+01,7.53E-01,1.29E-02,8.85E+01,2.58E-05,3.16E-01,1.69E-01,2.48E-01,2.19E+02,1.44E+01,2.33E+02,0.000178968,0.000187499
4.43E+04,194600,1.90E+02,2.60E+00,1.29E-02,8.85E+01,2.58E-05,3.16E-01,1.69E-01,2.48E-01,2.19E+02,1.44E+01,2.33E+02,0.000178967,0.000187498
4.43E+04,194699,4.71E+01,7.52E-01,1.29E-02,8.85E+01,2.58E-05,3.16E-01,1.69E-01,2.48E-01,2.19E+02,1.43E+01,2.33E+02,0.000178864,0.00018739
4.43E+04,1.95E+05,1.90E+02,2.60E+00,1.29E-02,8.85E+01,2.58E-05,3.16E-01,1.69E-01,2.48E-01,2.19E+02,1.43E+01,2.33E+02,0.000178863,0.000187389
4.43E+04,1.95E+05,4.67E+01,7.53E-01,1.28E-02,8.86E+01,2.58E-05,3.16E-01,1.70E-01,2.45E-01,2.18E+02,1.40E+01,2.32E+02,0.000178759,0.00018728
4.43E+04,194800,1.90E+02,2.60E+00,1.28E-02,8.86E+01,2.58E-05,3.16E-01,1.70E-01,2.45E-01,2.18E+02,1.40E+01,2.32E+02,0.000178758,0.00018728
4.43E+04,1.95E+05,4.66E+01,7.52E-01,1.28E-02,8.86E+01,2.58E-05,3.16E-01,1.70E-01,2.45E-01,2.19E+02,1.39E+01,2.33E+02,0.000178654,0.000187172
4.43E+04,194900,1.90E+02,2.60E+00,1.28E-02,8.86E+01,2.58E-05,3.16E-01,1.70E-01,2.45E-01,2.19E+02,1.39E+01,2.33E+02,0.000178654,0.000187171
4.43E+04,1.95E+05,4.66E+01,7.53E-01,1.28E-02,8.86E+01,2.58E-05,3.16E-01,1.70E-01,2.45E-01,2.18E+02,1.39E+01,2.32E+02,0.00017855,0.000187063
4.43E+04,195000,1.90E+02,2.60E+00,1.28E-02,8.86E+01,2.58E-05,3.16E-01,1.70E-01,2.45E-01,2.18E+02,1.39E+01,2.32E+02,0.00017855,0.000187062
4.44E+04,1.95E+05,4.62E+01,7.54E-01,1.28E-02,8.86E+01,2.58E-05,3.15E-01,1.70E-01,2.43E-01,2.18E+02,1.37E+01,2.31E+02,0.000178446,0.000186955
4.44E+04,1.95E+05,1.90E+02,2.60E+00,1.28E-02,8.86E+01,2.58E-05,3.15E-01,1.70E-01,2.43E-01,2.18E+02,1.37E+01,2.31E+02,0.000178446,0.000186955
4.44E+04,1.95E+05,4.62E+01,7.53E-01,1.29E-02,8.86E+01,2.57E-05,3.15E-01,1.70E-01,2.44E-01,2.17E+02,1.37E+01,2.31E+02,0.000178342,0.000186846
4.44E+04,1.95E+05,1.89E+02,2.60E+00,1.29E-02,8.86E+01,2.57E-05,3.15E-01,1.70E-01,2.44E-01,2.17E+02,1.37E+01,2.31E+02,0.000178342,0.000186846
4.44E+04,1.95E+05,4.67E+01,7.52E-01,1.28E-02,8.86E+01,2.57E-05,3.17E-01,1.71E-01,2.45E-01,2.19E+02,1.40E+01,2.33E+02,0.000178238,0.000186738
4.44E+04,195300,1.91E+02,2.60E+00,1.28E-02,8.86E+01,2.57E-05,3.17E-01,1.71E-01,2.45E-01,2.19E+02,1.40E+01,2.33E+02,0.000178238,0.000186737
4.44E+04,195399,1.91E+02,2.61E+00,1.29E-02,8.86E+01,2.57E-05,3.19E-01,1.72E-01,2.44E-01,2.21E+02,1.40E+01,2.35E+02,0.000178135,0.00018663
4.44E+04,1.95E+05,4.66E+01,7.53E-01,1.29E-02,8.86E+01,2.57E-05,3.19E-01,1.72E-01,2.44E-01,2.21E+02,1.40E+01,2.35E+02,0.000178134,0.00018663
4.45E+04,1.95E+05,4.64E+01,7.51E-01,1.28E-02,8.86E+01,2.57E-05,3.16E-01,1.70E-01,2.44E-01,2.18E+02,1.38E+01,2.32E+02,0.000178031,0.000186522
4.45E+04,195500,1.90E+02,2.60E+00,1.28E-02,8.86E+01,2.57E-05,3.16E-01,1.70E-01,2.44E-01,2.18E+02,1.38E+01,2.32E+02,0.00017803,0.000186521
4.45E+04,195599,4.69E+01,7.52E-01,1.29E-02,8.86E+01,2.57E-05,3.16E-01,1.70E-01,2.47E-01,2.19E+02,1.42E+01,2.33E+02,0.000177928,0.000186414
4.45E+04,195600,1.90E+02,2.60E+00,1.29E-02,8.86E+01,2.57E-05,3.16E-01,1.70E-01,2.47E-01,2.19E+02,1.42E+01,2.33E+02,0.000177926,0.000186413
4.45E+04,195699,4.69E+01,7.51E-01,1.29E-02,8.86E+01,2.57E-05,3.15E-01,1.69E-01,2.47E-01,2.18E+02,1.42E+01,2.32E+02,0.000177824,0.000186307
4.45E+04,1.96E+05,1.90E+02,2.60E+00,1.29E-02,8.86E+01,2.57E-05,3.15E-01,1.69E-01,2.47E-01,2.18E+02,1.42E+01,2.32E+02,0.000177824,0.000186306
4.45E+04,195799,4.75E+01,7.52E-01,1.30E-02,8.86E+01,2.57E-05,3.15E-01,1.68E-01,2.51E-01,2.19E+02,1.46E+01,2.33E+02,0.000177721,0.000186199
4.45E+04,1.96E+05,1.90E+02,2.60E+00,1.30E-02,8.86E+01,2.57E-05,3.15E-01,1.68E-01,2.51E-01,2.19E+02,1.46E+01,2.33E+02,0.00017772,0.000186198
4.45E+04,195899,1.91E+02,2.60E+00,1.28E-02,8.86E+01,2.57E-05,3.17E-01,1.70E-01,2.46E-01,2.19E+02,1.41E+01,2.33E+02,0.000177617,0.000186091
4.45E+04,195899,4.69E+01,7.52E-01,1.28E-02,8.86E+01,2.57E-05,3.17E-01,1.70E-01,2.46E-01,2.19E+02,1.41E+01,2.33E+02,0.000177617,0.000186091
4.46E+04,1.96E+05,4.63E+01,7.51E-01,1.29E-02,8.86E+01,2.56E-05,3.16E-01,1.71E-01,2.44E-01,2.18E+02,1.38E+01,2.32E+02,0.000177514,0.000185983
4.46E+04,196000,1.90E+02,2.60E+00,1.29E-02,8.86E+01,2.56E-05,3.16E-01,1.71E-01,2.44E-01,2.18E+02,1.38E+01,2.32E+02,0.000177513,0.000185983
4.46E+04,1.96E+05,4.64E+01,7.52E-01,1.29E-02,8.86E+01,2.56E-05,3.15E-01,1.70E-01,2.45E-01,2.18E+02,1.39E+01,2.32E+02,0.000177411,0.000185876
4.46E+04,1.96E+05,1.90E+02,2.60E+00,1.29E-02,8.86E+01,2.56E-05,3.15E-01,1.70E-01,2.45E-01,2.18E+02,1.39E+01,2.32E+02,0.000177411,0.000185876
4.46E+04,196199,4.74E+01,7.51E-01,1.30E-02,8.86E+01,2.56E-05,3.15E-01,1.68E-01,2.50E-01,2.19E+02,1.46E+01,2.33E+02,0.000177308,0.000185769
4.46E+04,1.96E+05,1.90E+02,2.60E+00,1.30E-02,8.86E+01,2.56E-05,3.15E-01,1.68E-01,2.50E-01,2.19E+02,1.46E+01,2.33E+02,0.000177308,0.000185769
4.46E+04,196299,4.68E+01,7.50E-01,1.29E-02,8.86E+01,2.56E-05,3.16E-01,1.70E-01,2.46E-01,2.19E+02,1.41E+01,2.33E+02,0.000177206,0.000185662
4.46E+04,196300,1.90E+02,2.60E+00,1.29E-02,8.86E+01,2.56E-05,3.16E-01,1.70E-01,2.46E-01,2.19E+02,1.41E+01,2.33E+02,0.000177205,0.000185661
4.47E+04,196399,1.91E+02,2.60E+00,1.29E-02,8.86E+01,2.56E-05,3.17E-01,1.70E-01,2.49E-01,2.20E+02,1.46E+01,2.35E+02,0.000177103,0.000185555
4.47E+04,1.96E+05,4.74E+01,7.53E-01,1.29E-02,8.86E+01,2.56E-05,3.17E-01,1.70E-01,2.49E-01,2.20E+02,1.46E+01,2.35E+02,0.000177102,0.000185555
4.47E+04,196499,4.69E+01,7.51E-01,1.29E-02,8.86E+01,2.56E-05,3.15E-01,1.69E-01,2.47E-01,2.18E+02,1.42E+01,2.32E+02,0.000177,0.000185448
4.47E+04,1.96E+05,1.90E+02,2.60E+00,1.29E-02,8.86E+01,2.56E-05,3.15E-01,1.69E-01,2.47E-01,2.18E+02,1.42E+01,2.32E+02,0.000177,0.000185448
4.47E+04,1.97E+05,4.60E+01,7.53E-01,1.28E-02,8.86E+01,2.56E-05,3.16E-01,1.71E-01,2.42E-01,2.18E+02,1.35E+01,2.31E+02,0.000176897,0.000185341
4.47E+04,196600,1.90E+02,2.60E+00,1.28E-02,8.86E+01,2.56E-05,3.16E-01,1.71E-01,2.42E-01,2.18E+02,1.35E+01,2.31E+02,0.000176897,0.000185341
4.47E+04,1.97E+05,4.63E+01,7.52E-01,1.29E-02,8.86E+01,2.56E-05,3.15E-01,1.70E-01,2.44E-01,2.18E+02,1.38E+01,2.32E+02,0.000176795,0.000185235
4.47E+04,1.97E+05,1.90E+02,2.60E+00,1.29E-02,8.86E+01,2.56E-05,3.15E-01,1.70E-01,2.44E-01,2.18E+02,1.38E+01,2.32E+02,0.000176795,0.000185235
4.48E+04,196799,4.68E+01,7.51E-01,1.29E-02,8.86E+01,2.56E-05,3.16E-01,1.70E-01,2.46E-01,2.19E+02,1.41E+01,2.33E+02,0.000176693,0.000185129
4.48E+04,196800,1.90E+02,2.60E+00,1.29E-02,8.86E+01,2.55E-05,3.16E-01,1.70E-01,2.46E-01,2.19E+02,1.41E+01,2.33E+02,0.000176692,0.000185128
4.48E+04,196899,4.68E+01,7.52E-01,1.30E-02,8.86E+01,2.55E-05,3.14E-01,1.68E-01,2.47E-01,2.17E+02,1.42E+01,2.32E+02,0.000176591,0.000185022
4.48E+04,1.97E+05,1.89E+02,2.60E+00,1.30E-02,8.86E+01,2.55E-05,3.14E-01,1.68E-01,2.47E-01,2.17E+02,1.42E+01,2.32E+02,0.000176591,0.000185022
4.48E+04,1.97E+05,4.62E+01,7.49E-01,1.29E-02,8.86E+01,2.55E-05,3.14E-01,1.70E-01,2.44E-01,2.18E+02,1.38E+01,2.31E+02,0.000176489,0.000184915
4.48E+04,1.97E+05,1.90E+02,2.60E+00,1.29E-02,8.86E+01,2.55E-05,3.14E-01,1.70E-01,2.44E-01,2.18E+02,1.38E+01,2.31E+02,0.000176489,0.000184915
4.48E+04,197099,4.67E+01,7.52E-01,1.30E-02,8.86E+01,2.55E-05,3.14E-01,1.68E-01,2.47E-01,2.18E+02,1.42E+01,2.32E+02,0.000176387,0.00018481
4.48E+04,1.97E+05,1.89E+02,2.60E+00,1.30E-02,8.86E+01,2.55E-05,3.14E-01,1.68E-01,2.47E-01,2.18E+02,1.42E+01,2.32E+02,0.000176387,0.000184809
4.48E+04,1.97E+05,4.58E+01,7.52E-01,1.29E-02,8.86E+01,2.55E-05,3.13E-01,1.69E-01,2.42E-01,2.16E+02,1.35E+01,2.30E+02,0.000176285,0.000184703
4.48E+04,1.97E+05,1.89E+02,2.59E+00,1.29E-02,8.86E+01,2.55E-05,3.13E-01,1.69E-01,2.42E-01,2.16E+02,1.35E+01,2.30E+02,0.000176285,0.000184703
4.49E+04,197299,4.67E+01,7.50E-01,1.29E-02,8.86E+01,2.55E-05,3.16E-01,1.70E-01,2.46E-01,2.19E+02,1.40E+01,2.33E+02,0.000176184,0.000184598
4.49E+04,197300,1.90E+02,2.60E+00,1.29E-02,8.86E+01,2.55E-05,3.16E-01,1.70E-01,2.46E-01,2.19E+02,1.40E+01,2.33E+02,0.000176183,0.000184597
4.49E+04,197399,1.89E+02,2.60E+00,1.30E-02,8.86E+01,2.55E-05,3.14E-01,1.67E-01,2.52E-01,2.17E+02,1.47E+01,2.32E+02,0.000176082,0.000184492
4.49E+04,1.97E+05,4.76E+01,7.60E-01,1.30E-02,8.86E+01,2.55E-05,3.14E-01,1.67E-01,2.52E-01,2.17E+02,1.47E+01,2.32E+02,0.000176082,0.000184491
4.49E+04,197499,4.71E+01,7.56E-01,1.30E-02,8.86E+01,2.55E-05,3.13E-01,1.67E-01,2.50E-01,2.17E+02,1.44E+01,2.32E+02,0.000175981,0.000184386
4.49E+04,1.97E+05,1.89E+02,2.60E+00,1.30E-02,8.86E+01,2.55E-05,3.13E-01,1.67E-01,2.50E-01,2.17E+02,1.44E+01,2.32E+02,0.00017598,0.000184386
4.49E+04,1.98E+05,4.60E+01,7.55E-01,1.29E-02,8.86E+01,2.55E-05,3.14E-01,1.69E-01,2.43E-01,2.17E+02,1.36E+01,2.30E+02,0.000175879,0.00018428
4.49E+04,1.98E+05,1.89E+02,2.60E+00,1.29E-02,8.86E+01,2.55E-05,3.14E-01,1.69E-01,2.43E-01,2.17E+02,1.36E+01,2.30E+02,0.000175879,0.00018428
4.50E+04,1.98E+05,4.62E+01,7.55E-01,1.29E-02,8.86E+01,2.54E-05,3.14E-01,1.69E-01,2.44E-01,2.17E+02,1.37E+01,2.31E+02,0.000175778,0.000184175
4.50E+04,1.98E+05,1.89E+02,2.60E+00,1.29E-02,8.86E+01,2.54E-05,3.14E-01,1.69E-01,2.44E-01,2.17E+02,1.37E+01,2.31E+02,0.000175778,0.000184175
4.50E+04,197799,4.66E+01,7.54E-01,1.29E-02,8.86E+01,2.54E-05,3.14E-01,1.69E-01,2.46E-01,2.18E+02,1.40E+01,2.32E+02,0.000175677,0.00018407
4.50E+04,1.98E+05,1.89E+02,2.60E+00,1.29E-02,8.86E+01,2.54E-05,3.14E-01,1.69E-01,2.46E-01,2.18E+02,1.40E+01,2.32E+02,0.000175677,0.000184069
4.50E+04,197899,4.66E+01,7.55E-01,1.29E-02,8.86E+01,2.54E-05,3.14E-01,1.68E-01,2.47E-01,2.17E+02,1.40E+01,2.31E+02,0.000175576,0.000183965
4.50E+04,1.98E+05,1.89E+02,2.60E+00,1.29E-02,8.86E+01,2.54E-05,3.14E-01,1.68E-01,2.47E-01,2.17E+02,1.40E+01,2.31E+02,0.000175576,0.000183964
4.50E+04,1.98E+05,4.62E+01,7.55E-01,1.28E-02,8.86E+01,2.54E-05,3.15E-01,1.70E-01,2.44E-01,2.17E+02,1.37E+01,2.31E+02,0.000175475,0.000183859
4.50E+04,198000,1.90E+02,2.60E+00,1.28E-02,8.86E+01,2.54E-05,3.15E-01,1.70E-01,2.44E-01,2.17E+02,1.37E+01,2.31E+02,0.000175474,0.000183858
4.50E+04,1.98E+05,4.61E+01,7.55E-01,1.28E-02,8.86E+01,2.54E-05,3.15E-01,1.70E-01,2.43E-01,2.17E+02,1.36E+01,2.31E+02,0.000175374,0.000183754
4.50E+04,198100,1.90E+02,2.60E+00,1.28E-02,8.86E+01,2.54E-05,3.15E-01,1.70E-01,2.43E-01,2.17E+02,1.36E+01,2.31E+02,0.000175373,0.000183753
4.51E+04,198199,4.72E+01,7.54E-01,1.29E-02,8.86E+01,2.54E-05,3.15E-01,1.68E-01,2.49E-01,2.18E+02,1.44E+01,2.33E+02,0.000175274,0.00018365
4.51E+04,198200,1.90E+02,2.60E+00,1.29E-02,8.86E+01,2.54E-05,3.15E-01,1.68E-01,2.49E-01,2.18E+02,1.44E+01,2.33E+02,0.000175273,0.000183648
4.51E+04,198299,4.71E+01,7.55E-01,1.29E-02,8.86E+01,2.54E-05,3.15E-01,1.68E-01,2.48E-01,2.18E+02,1.44E+01,2.33E+02,0.000175173,0.000183545
4.51E+04,198300,1.90E+02,2.60E+00,1.29E-02,8.86E+01,2.54E-05,3.15E-01,1.68E-01,2.48E-01,2.18E+02,1.44E+01,2.33E+02,0.000175172,0.000183544
4.51E+04,198399,1.89E+02,2.60E+00,1.30E-02,8.86E+01,2.54E-05,3.14E-01,1.67E-01,2.50E-01,2.17E+02,1.45E+01,2.32E+02,0.000175073,0.00018344
4.51E+04,1.98E+05,4.73E+01,7.64E-01,1.30E-02,8.86E+01,2.54E-05,3.14E-01,1.67E-01,2.50E-01,2.17E+02,1.45E+01,2.32E+02,0.000175072,0.00018344
4.51E+04,198499,4.68E+01,7.52E-01,1.29E-02,8.86E+01,2.53E-05,3.14E-01,1.69E-01,2.47E-01,2.18E+02,1.42E+01,2.32E+02,0.000174972,0.000183335
4.51E+04,198500,1.89E+02,2.60E+00,1.29E-02,8.86E+01,2.53E-05,3.14E-01,1.69E-01,2.47E-01,2.18E+02,1.42E+01,2.32E+02,0.000174971,0.000183334
4.52E+04,1.99E+05,4.63E+01,7.52E-01,1.30E-02,8.86E+01,2.53E-05,3.13E-01,1.68E-01,2.46E-01,2.17E+02,1.39E+01,2.30E+02,0.000174872,0.00018323
4.52E+04,1.99E+05,1.88E+02,2.60E+00,1.30E-02,8.86E+01,2.53E-05,3.13E-01,1.68E-01,2.46E-01,2.17E+02,1.39E+01,2.30E+02,0.000174872,0.00018323
4.52E+04,1.99E+05,4.59E+01,7.53E-01,1.28E-02,8.87E+01,2.53E-05,3.15E-01,1.70E-01,2.42E-01,2.17E+02,1.35E+01,2.31E+02,0.000174771,0.000183126
4.52E+04,198700,1.90E+02,2.60E+00,1.28E-02,8.87E+01,2.53E-05,3.15E-01,1.70E-01,2.42E-01,2.17E+02,1.35E+01,2.31E+02,0.000174771,0.000183126
4.52E+04,198799,4.68E+01,7.51E-01,1.29E-02,8.87E+01,2.53E-05,3.14E-01,1.69E-01,2.47E-01,2.18E+02,1.42E+01,2.32E+02,0.000174672,0.000183022
4.52E+04,198800,1.89E+02,2.60E+00,1.29E-02,8.87E+01,2.53E-05,3.14E-01,1.69E-01,2.47E-01,2.18E+02,1.42E+01,2.32E+02,0.000174671,0.000183021
4.52E+04,1.99E+05,4.63E+01,7.52E-01,1.29E-02,8.87E+01,2.53E-05,3.13E-01,1.69E-01,2.45E-01,2.17E+02,1.39E+01,2.31E+02,0.000174571,0.000182918
4.52E+04,1.99E+05,1.89E+02,2.60E+00,1.29E-02,8.87E+01,2.53E-05,3.13E-01,1.69E-01,2.45E-01,2.17E+02,1.39E+01,2.31E+02,0.000174571,0.000182918
4.52E+04,1.99E+05,4.64E+01,7.51E-01,1.29E-02,8.87E+01,2.53E-05,3.14E-01,1.69E-01,2.45E-01,2.18E+02,1.39E+01,2.32E+02,0.000174472,0.000182814
4.52E+04,199000,1.89E+02,2.60E+00,1.29E-02,8.87E+01,2.53E-05,3.14E-01,1.69E-01,2.45E-01,2.18E+02,1.39E+01,2.32E+02,0.000174471,0.000182813
4.53E+04,199099,4.68E+01,7.52E-01,1.29E-02,8.87E+01,2.53E-05,3.14E-01,1.69E-01,2.47E-01,2.18E+02,1.42E+01,2.32E+02,0.000174372,0.00018271
4.53E+04,199100,1.89E+02,2.60E+00,1.29E-02,8.87E+01,2.53E-05,3.14E-01,1.69E-01,2.47E-01,2.18E+02,1.42E+01,2.32E+02,0.000174371,0.000182709
4.53E+04,199199,4.69E+01,7.51E-01,1.30E-02,8.87E+01,2.53E-05,3.14E-01,1.68E-01,2.48E-01,2.18E+02,1.43E+01,2.32E+02,0.000174273,0.000182607
4.53E+04,1.99E+05,1.89E+02,2.60E+00,1.30E-02,8.87E+01,2.53E-05,3.14E-01,1.68E-01,2.48E-01,2.18E+02,1.43E+01,2.32E+02,0.000174272,0.000182606
4.53E+04,1.99E+05,4.63E+01,7.51E-01,1.29E-02,8.87E+01,2.52E-05,3.13E-01,1.69E-01,2.45E-01,2.17E+02,1.39E+01,2.31E+02,0.000174173,0.000182502
4.53E+04,1.99E+05,1.89E+02,2.60E+00,1.29E-02,8.87E+01,2.52E-05,3.13E-01,1.69E-01,2.45E-01,2.17E+02,1.39E+01,2.31E+02,0.000174173,0.000182502
4.53E+04,199399,1.91E+02,2.61E+00,1.36E-02,8.87E+01,2.52E-05,3.19E-01,3.19E-01,0,2.49E+02,1.48E+01,2.64E+02,0.000174074,0.000182399
4.54E+04,1.99E+05,4.65E+01,7.53E-01,1.30E-02,8.87E+01,2.52E-05,3.13E-01,1.68E-01,2.47E-01,2.17E+02,1.48E+01,2.31E+02,0.000173974,0.000182295
45375,1.99E+05,1.89E+02,2.60E+00,1.30E-02,8.87E+01,2.52E-05,3.13E-01,1.68E-01,2.47E-01,2.17E+02,1.38E+01,2.30E+02,0.000173974,0.000182295
4.54E+04,2.00E+05,4.61E+01,7.54E-01,1.29E-02,8.87E+01,2.52E-05,3.13E-01,1.68E-01,2.44E-01,2.16E+02,1.38E+01,2.30E+02,0.000173875,0.000182192
45395,2.00E+05,1.89E+02,2.60E+00,1.29E-02,8.87E+01,2.52E-05,3.13E-01,1.68E-01,2.44E-01,2.16E+02,1.40E+01,2.30E+02,0.000173875,0.000182192
4.54E+04,2.00E+05,4.66E+01,7.52E-01,1.29E-02,8.87E+01,2.52E-05,3.14E-01,1.69E-01,2.46E-01,2.18E+02,1.40E+01,2.32E+02,0.000173776,0.000182089
45415,2.00E+05,1.89E+02,2.60E+00,1.29E-02,8.87E+01,2.52E-05,3.14E-01,1.69E-01,2.46E-01,2.18E+02,1.37E+01,2.31E+02,0.000173776,0.000182089
4.54E+04,2.00E+05,4.61E+01,7.53E-01,1.28E-02,8.87E+01,2.52E-05,3.14E-01,1.70E-01,2.43E-01,2.17E+02,1.37E+01,2.31E+02,0.000173677,0.000181986
4.54E+04,199800,1.90E+02,2.60E+00,1.28E-02,8.87E+01,2.52E-05,3.14E-01,1.70E-01,2.43E-01,2.17E+02,1.39E+01,2.31E+02,0.000173676,0.000181985
4.55E+04,2.00E+05,4.65E+01,7.52E-01,1.29E-02,8.87E+01,2.52E-05,3.13E-01,1.68E-01,2.46E-01,2.17E+02,1.39E+01,2.31E+02,0.000173578,0.000181883
45455,2.00E+05,1.89E+02,2.60E+00,1.29E-02,8.87E+01,2.52E-05,3.13E-01,1.68E-01,2.46E-01,2.17E+02,1.40E+01,2.31E+02,0.000173578,0.000181883
4.55E+04,2.00E+05,4.65E+01,7.52E-01,1.29E-02,8.87E+01,2.52E-05,3.13E-01,1.68E-01,2.46E-01,2.17E+02,1.40E+01,2.31E+02,0.000173479,0.00018178
45475,2.00E+05,1.89E+02,2.60E+00,1.29E-02,8.87E+01,2.52E-05,3.13E-01,1.68E-01,2.46E-01,2.17E+02,1.44E+01,2.32E+02,0.000173479,0.00018178
4.55E+04,200099,4.71E+01,7.53E-01,1.30E-02,8.87E+01,2.51E-05,3.14E-01,1.68E-01,2.49E-01,2.18E+02,1.44E+01,2.32E+02,0.000173381,0.000181677
4.55E+04,200100,1.89E+02,2.60E+00,1.30E-02,8.87E+01,2.51E-05,3.14E-01,1.68E-01,2.49E-01,2.18E+02,1.37E+01,2.32E+02,0.00017338,0.000181676
4.55E+04,2.00E+05,4.60E+01,7.53E-01,1.29E-02,8.87E+01,2.51E-05,3.13E-01,1.69E-01,2.44E-01,2.16E+02,1.37E+01,2.30E+02,0.000173282,0.000181574
45515,2.00E+05,1.89E+02,2.60E+00,1.29E-02,8.87E+01,2.51E-05,3.13E-01,1.69E-01,2.44E-01,2.16E+02,1.43E+01,2.31E+02,0.000173282,0.000181574
4.55E+04,200299,4.70E+01,7.52E-01,1.30E-02,8.87E+01,2.51E-05,3.13E-01,1.68E-01,2.49E-01,2.18E+02,1.43E+01,2.32E+02,0.000173184,0.000181472
45535,2.00E+05,1.89E+02,2.60E+00,1.30E-02,8.87E+01,2.51E-05,3.13E-01,1.68E-01,2.49E-01,2.18E+02,1.27E+01,2.30E+02,0.000173184,0.000181472
4.56E+04,2.00E+05,4.43E+01,7.42E-01,1.68E-02,8.87E+01,2.51E-05,2.10E-02,2.10E-02,0,1.64E+01,1.27E+01,2.92E+01,0.000173085,0.000181369
4.56E+04,2.00E+05,4.61E+01,7.52E-01,1.29E-02,8.87E+01,2.51E-05,3.14E-01,1.69E-01,2.44E-01,2.17E+02,1.37E+01,2.31E+02,0.000172987,0.000181267
4.56E+04,200500,1.89E+02,2.60E+00,1.29E-02,8.87E+01,2.51E-05,3.14E-01,1.69E-01,2.44E-01,2.17E+02,1.37E+01,2.31E+02,0.000172987,0.000181266
4.56E+04,200599,1.89E+02,2.60E+00,1.29E-02,8.87E+01,2.51E-05,3.14E-01,1.69E-01,2.46E-01,2.18E+02,1.40E+01,2.32E+02,0.000172889,0.000181165
4.56E+04,200599,4.66E+01,7.52E-01,1.29E-02,8.87E+01,2.51E-05,3.14E-01,1.69E-01,2.46E-01,2.18E+02,1.40E+01,2.32E+02,0.000172889,0.000181165
4.56E+04,200699,4.65E+01,7.51E-01,1.30E-02,8.87E+01,2.51E-05,3.13E-01,1.68E-01,2.47E-01,2.17E+02,1.40E+01,2.31E+02,0.000172791,0.000181063
4.56E+04,2.01E+05,1.89E+02,2.60E+00,1.30E-02,8.87E+01,2.51E-05,3.13E-01,1.68E-01,2.47E-01,2.17E+02,1.40E+01,2.31E+02,0.000172791,0.000181062
